Repository: TTDhivyaprabha/Rawdata

File: sample.csv (part 1 of 5)
Nr of publication,Cation 1,,Cation 2,,Cation 3,,Cation 4,,Anion 1,,Anion 2,,Pro- motor,Support 1,,Support 2,,,Preparation,"Temperature, K","p(CH4), bar","p(O2), bar",p(CH4)/p(O2),"P total, bar","Contact time, s","X(O2), %","X(CH4), %","S(COx), %","S(C2=), %","S(C2-), %","S(C2), %","Y(C2),%",Basicity,Acidity,Electro-negativity,Anion conductivity,p/n conductivity
,value,mol%,value,mol%,value,mol%,value,mol%,value,mol%,value,mol%,,value,mol%,value,mol%,,,,,,,,,,,,,,,,,,,,
1,Mn,9.2,,,,,,,,,,,,Al,90.8,,,100.0,Impregnation,1073,0.40,0.08,4.8,1.0,0.04,,11.0,,,,45.5,5.0,,,,,
,Cd,4.7,,,,,,,,,,,,Al,95.3,,,100.0,Impregnation,1073,0.40,0.08,4.8,1.0,0.04,,10.0,,,,40.0,4.0,,,,,
,Sn,4.5,,,,,,,,,,,,Al,95.5,,,100.0,Impregnation,1073,0.40,0.08,4.8,1.0,0.04,,8.4,,,,4.8,0.4,,,,,
,Ti,10.4,,,,,,,,,,,,Al,89.6,,,100.0,Impregnation,1073,0.40,0.08,4.8,1.0,0.04,,6.8,,,,44.1,3.0,,,,,
,Pt,2.8,,,,,,,,,,,,Al,97.2,,,100.0,Impregnation,1073,0.40,0.08,4.8,1.0,0.04,,8.0,,,,1.3,0.1,,,,,
,Ce,3.8,,,,,,,,,,,,Al,96.2,,,100.0,Impregnation,1073,0.40,0.08,4.8,1.0,0.04,,5.0,,,,2.0,0.1,,,,,
,Pb,2.6,,,,,,,,,,,,Al,97.4,,,100.0,Impregnation,1073,0.40,0.08,4.8,1.0,0.04,,4.6,,,,43.5,2.0,,,,,
,Bi,2.6,,,,,,,,,,,,Al,97.4,,,100.0,Impregnation,1073,0.40,0.08,4.8,1.0,0.04,,4.4,,,,9.1,0.4,,,,,
,Mo,5.5,,,,,,,,,,,,Al,94.5,,,100.0,Impregnation,1073,0.40,0.08,4.8,1.0,0.04,,4.0,,,,2.5,0.1,,,,,
,Cu,8.0,,,,,,,,,,,,Al,92.0,,,100.0,Impregnation,1073,0.40,0.08,4.8,1.0,0.04,,4.0,,,,0.0,0.0,,,,,
,Sb,4.4,,,,,,,,,,,,Al,95.6,,,100.0,Impregnation,1073,0.40,0.08,4.8,1.0,0.04,,3.5,,,,42.9,1.5,,,,,
,Li,44.6,,,,,,,,,,,,Al,55.4,,,100.0,Impregnation,1073,0.40,0.08,4.8,1.0,0.04,,3.2,,,,6.3,0.2,,,,,
,Mg,18.7,,,,,,,,,,,,Al,81.3,,,100.0,Impregnation,1073,0.40,0.08,4.8,1.0,0.04,,2.0,,,,40.0,0.8,,,,,
2,Pb,20.0,,,,,,,,,,,,Al,80.0,,,,Therm.decomp.,1023,0.50,0.05,10.0,1.0,1.03,90.0,12.1,,11.2,41.1,52.3,6.3,,,,,
,Pb,10.0,,,,,,,,,,,,Al,90.0,,,,Impregnation,973,0.26,0.05,5.0,1.0,0.24,,9.0,,12.2,26.2,38.4,3.5,,,,,
,Pb,10.0,Bi,90.0,,,,,,,,,,,,,,,Impregnation,973,0.25,0.04,6.1,1.0,10.00,,8.0,,14.4,31.8,46.2,3.7,,,,,
,Pb,10.0,Bi,10.0,Sb,80.00,,,,,,,,,,,,,Impregnation,973,0.47,0.03,14.2,1.0,8.70,,12.0,,5.1,39.7,44.8,5.4,,,,,
,Pb,50.0,,,,,,,,,,,,Al,50.0,,,,Impregnation,1023,0.51,0.05,9.8,1.0,4.30,,7.0,,11.2,41.1,52.3,3.7,,,,,
3,Li,30.3,Mg,69.7,,,,,,,,,,,,,,75.3,n.a.,993,0.08,0.04,2.0,1.0,5.30,85.0,38.0,,,,50.0,19.0,,,,,
4,Be,100.0,,,,,,,,,,,,,,,,,n.a.,744,0.65,0.08,8.3,1.0,3.44,99.0,9.0,,9.0,15.0,24.0,2.2,,,,,
,Be,50.0,,,,,,,S,50.0,,,,,,,,,Therm.decomp.,745,0.68,0.07,10.0,1.0,20.50,87.0,15.0,,1.0,5.0,6.0,0.9,,,,,
,Mg,100.0,,,,,,,,,,,,,,,,,Therm.decomp.,607,0.64,0.08,8.0,1.0,1.27,93.0,8.0,,0.2,1.7,1.9,0.2,,,,,
,Mg,100.0,,,,,,,,,,,,,,,,,n.a.,753,0.64,0.08,8.2,1.0,0.62,95.0,10.0,,8.0,14.0,22.0,2.2,,,,,
,Mg,50.0,,,,,,,S,50.0,,,,,,,,,n.a.,745,0.65,0.08,8.4,1.0,9.64,38.0,3.0,,20.0,39.0,59.0,1.8,,,,,
,Ca,50.0,,,,,,,C,50.0,,,,,,,,,Therm.decomp.,786,0.64,0.08,8.1,1.0,7.20,96.0,12.0,,15.0,34.0,49.0,5.9,,,,,
,Ca,100.0,,,,,,,,,,,,,,,,,Therm.decomp.,771,0.07,0.08,0.8,1.0,3.90,94.0,14.0,,18.0,34.0,52.0,7.3,,,,,
,Ca,50.0,,,,,,,S,50.0,,,,,,,,,Therm.decomp.,744,0.63,0.08,7.9,1.0,26.00,53.0,7.0,,22.0,28.0,50.0,3.5,,,,,
,Sr,50.0,,,,,,,C,50.0,,,,,,,,,n.a.,741,0.65,0.08,8.6,1.0,18.20,64.0,7.0,,12.0,28.0,40.0,2.8,,,,,
,Sr,100.0,,,,,,,,,,,,,,,,,n.a.,746,0.77,0.05,15.4,1.0,17.80,99.0,13.0,,29.0,21.0,50.0,6.5,,,,,
,Sr,100.0,,,,,,,,,,,,,,,,,Therm.decomp.,850,0.63,0.08,8.1,1.0,4.40,100.0,8.0,,53.0,37.0,90.0,7.2,,,,,
,Sr,50.0,,,,,,,S,50.0,,,,,,,,,n.a.,742,0.63,0.08,7.7,1.0,56.00,100.0,13.0,,3.0,5.0,8.0,1.0,,,,,
,Ba,50.0,,,,,,,S,50.0,,,,,,,,,n.a.,740,0.65,0.08,8.2,1.0,42.10,21.0,2.0,,10.0,24.0,34.0,0.7,,,,,
,Ba,100.0,,,,,,,,,,,,,,,,,Therm.decomp.,740,0.60,0.09,6.7,1.0,8.40,93.0,10.0,,43.0,46.0,89.0,8.9,,,,,
,K,66.7,,,,,,,C,33.3,,,,,,,,,n.a.,743,0.64,0.08,8.0,1.0,3.50,97.0,12.0,,13.0,25.0,38.0,4.6,,,,,
,Na,66.7,,,,,,,C,33.3,,,,,,,,,n.a.,747,0.65,0.08,8.1,1.0,8.50,71.0,10.0,,28.0,19.0,47.0,4.7,,,,,
,K,10.5,Sr,84.3,,,,,C,5.2,,,,,,,,,Therm.decomp.,740,0.67,0.07,9.6,1.0,25.60,96.0,7.0,,52.0,36.0,88.0,6.2,,,,,
,K,5.3,Pb,92.1,,,,,C,2.6,,,,,,,,,Therm.decomp.,742,0.67,0.07,9.6,1.0,0.80,99.0,13.0,,26.0,35.0,61.0,7.9,,,,,
,Mg,66.7,,,,,,,S,33.3,,,,,,,,,Impregnation,746,0.65,0.08,8.1,1.0,1.40,39.0,4.0,,23.0,41.0,64.0,2.6,,,,,
,Mg,55.0,,,,,,,S,45.0,,,,,,,,,Impregnation,744,0.66,0.08,8.3,1.0,3.00,65.0,10.0,,27.0,40.0,67.0,6.7,,,,,
,Na,7.0,Mg,33.0,,,,,S,60.0,,,,,,,,,Impregnation,744,0.64,0.08,8.0,1.0,0.19,39.0,3.0,,23.0,19.0,42.0,1.3,,,,,
,Na,5.5,Ca,94.5,,,,,,,,,,,,,,,Impregnation,748,0.64,0.08,8.0,1.0,0.16,98.0,16.0,,24.0,39.0,63.0,10.1,,,,,
,Na,7.0,Ca,93.0,,,,,,,,,,,,,,,Impregnation,750,0.65,0.08,8.1,1.0,38.40,97.0,15.0,,25.0,44.0,69.0,10.4,,,,,
,Na,2.0,K,16.0,Ca,37.00,Sr,37.00,C,8.0,,,,,,,,,Therm.decomp.,744,0.67,0.07,9.6,1.0,0.20,94.0,6.0,,50.0,39.0,89.0,5.3,,,,,
,Ca,56.0,Si,44.0,,,,,,,,,,,,,,,Sol-gel,771,0.67,0.07,9.6,1.0,1.30,100.0,11.0,,12.0,30.0,42.0,4.6,,,,,
,Ca,66.2,Pb,33.8,,,,,,,,,,,,,,,Therm.decomp.,840,0.65,0.08,8.1,1.0,0.20,100.0,13.0,,13.0,36.0,49.0,6.4,,,,,
,Pb,8.0,Ca,61.3,Si,30.70,,,,,,,,,,,,,Impregnation,740,0.66,0.08,8.3,1.0,9.90,94.0,9.0,,9.0,36.0,45.0,4.1,,,,,
,Pb,3.8,Ca,48.1,,,,,S,48.1,,,,,,,,,Impregnation,777.0,0.64,0.08,8.0,1.0,30.70,99.0,12.0,,26.0,29.0,55.0,6.6,,,,,
,Pb,82.0,,,,,,,S,18.0,,,,,,,,,Precipitation,754,0.64,0.08,8.0,1.0,49.50,63.0,8.0,,32.0,23.0,55.0,4.4,,,,,
,Pb,77.0,,,,,,,P,23.0,,,,,,,,,Therm.decomp.,781,0.65,0.08,8.1,1.0,19.90,79.0,5.0,,12.0,29.0,41.0,2.1,,,,,
,Pb,7.5,Ca,51.0,,,,,S,7.5,P,34.0,,,,,,,Therm.decomp.,747,0.67,0.07,9.6,1.0,2.40,89.0,12.0,,25.0,32.0,57.0,6.8,,,,,
,Pb,9.0,Ca,41.0,,,,,S,50.0,,,,,,,,,Impregnation,741,0.67,0.07,9.6,1.0,11.60,33.0,4.0,,23.0,37.0,60.0,2.4,,,,,
,Pb,1.0,Ca,49.0,,,,,S,50.0,,,,,,,,,Impregnation,746,0.65,0.08,8.1,1.0,14.20,100.0,6.0,,23.0,48.0,71.0,4.3,,,,,
,Sr,4.6,Ca,95.4,,,,,,,,,,,,,,,Therm.decomp.,847,0.66,0.08,8.3,1.0,0.84,100.0,13.0,,16.0,37.0,53.0,6.9,,,,,
,Li,6.0,Ca,94.0,,,,,,,,,,,,,,,Impregnation,744,0.64,0.08,8.0,1.0,1.05,99.0,13.0,,24.0,38.0,62.0,8.1,,,,,
,K,62.0,Ca,38.0,,,,,,,,,,,,,,,Impregnation,743,0.64,0.08,8.0,1.0,0.38,86.0,10.0,,14.0,40.0,54.0,5.4,,,,,
,Na,3.6,Ca,94.6,,,,,S,1.8,,,,,,,,,Impregnation,745,0.65,0.08,8.1,1.0,0.25,92.0,16.0,,26.0,45.0,71.0,11.4,,,,,
,Li,5.8,Ca,94.2,,,,,,,,,,,,,,,Impregnation,754,0.67,0.07,9.6,1.0,0.50,97.0,14.0,,24.0,40.0,64.0,9.0,,,,,
,Na,9.8,Ca,85.3,,,,,C,4.9,,,,,,,,,Impregnation,743,0.67,0.07,9.6,1.0,0.49,98.0,13.0,,20.0,41.0,61.0,7.9,,,,,
,K,12.0,Ca,82.0,,,,,S,6.0,,,,,,,,,Impregnation,758,0.65,0.08,8.1,1.0,0.42,93.0,14.0,,24.0,42.0,66.0,9.2,,,,,
,K,8.0,Ca,92.0,,,,,,,,,,,,,,,Impregnation,783,0.66,0.08,8.3,1.0,0.47,93.0,11.0,,18.0,37.0,55.0,6.1,,,,,
,Na,7.0,Ca,93.0,,,,,,,,,,,,,,,Impregnation,753,0.64,0.08,8.0,1.0,0.47,95.0,10.0,,16.0,36.0,52.0,5.2,,,,,
,K,13.0,Ca,80.5,,,,,C,6.5,,,,,,,,,Impregnation,749,0.64,0.08,8.0,1.0,0.48,94.0,10.0,,13.0,33.0,46.0,4.6,,,,,
,Li,5.4,Ca,91.9,,,,,S,2.7,,,,,,,,,Impregnation,757,0.65,0.08,8.1,1.0,0.90,98.0,14.0,,32.0,34.0,66.0,9.2,,,,,
,Al,100.0,,,,,,,,,,,,,,,,,Therm.decomp.,752,0.67,0.07,9.6,1.0,1.10,99.0,11.0,,14.0,31.0,45.0,5.0,,,,,
,Na,36.0,Al,46.0,,,,,S,18.0,,,,,,,,,Impregnation,745,0.67,0.07,9.6,1.0,1.92,93.0,11.0,,19.0,36.0,55.0,6.1,,,,,
,Li,13.0,Al,87.0,,,,,,,,,,,,,,,Impregnation,751,0.65,0.08,8.1,1.0,6.88,100.0,11.0,,24.0,26.0,50.0,5.5,,,,,
5,Na,3.8,Mn,3.8,Mg,92.40,,,,,,,,,,,,,Therm.decomp.,1123,0.68,0.33,2.0,1.0,6.00,,14.2,,,,81.8,11.6,,,,,
,Na,3.8,Mn,3.8,Mg,85.40,,,,,,,,Si,7.0,,,,Therm.decomp.,1123,0.68,0.33,2.0,1.0,6.00,,20.5,,,,65.6,13.4,,,,,
6,Si,100.0,,,,,,,,,,,,,,,,,n.a.,1173,0.91,0.09,9.6,1.0,3.00,98.0,12.0,,51.0,5.0,56.0,6.7,,,,,
,Al,100.0,,,,,,,,,,,,,,,,,n.a.,1218,0.96,0.04,24.0,1.0,2.10,57.0,3.9,,25.0,37.0,62.0,2.4,,,,,
,Al,2.0,Zr,98.0,,,,,,,,,,,,,,,n.a.,1173,0.91,0.09,9.6,1.0,3.00,98.0,8.0,,4.0,0.0,4.0,0.3,,,,,
,K,1.0,Si,98.0,,,,,Br,1.0,,,,,,,,,n.a.,1173,0.91,0.09,9.6,1.0,3.00,98.0,16.0,,48.0,6.0,54.0,8.6,,,,,
,Al,6.3,Mg,6.3,,,,,B,87.4,,,,,,,,,n.a.,1119,0.96,0.04,24.0,1.0,3.20,38.0,3.2,,10.5,28.2,38.7,1.2,,,,,
,Pb,20.0,,,,,,,,,,,,Al,80.0,,,,n.a.,1030,0.96,0.05,19.2,1.0,0.40,100.0,6.8,,17.6,32.8,50.4,3.4,,,,,
,Pb,20.0,,,,,,,,,,,,Si,80.0,,,,n.a.,1103,0.96,0.05,19.2,1.0,0.55,44.1,18.7,,18.7,20.5,39.2,7.3,,,,,
,Na,2.0,Pb,20.0,,,,,,,,,,Si,78.0,,,,n.a.,1128,0.96,0.05,19.2,1.0,1.00,98.9,7.8,,42.1,38.3,80.4,6.3,,,,,
,Na,5.0,Pb,20.0,,,,,,,,,,Si,75.0,,,,n.a.,1062,0.97,0.03,32.3,1.0,2.10,99.4,9.5,,27.3,8.8,36.1,3.4,,,,,
,Mg,1.5,Pb,20.0,,,,,,,,,,Si,78.5,,,,n.a.,1062,0.97,0.03,32.3,1.0,2.10,99.5,3.6,,10.9,19.1,30.0,1.1,,,,,
,Pb,20.0,,,,,,,S,20.0,,,,Si,60.0,,,,n.a.,1123,0.97,0.03,32.3,1.0,1.20,94.2,7.3,,32.9,47.6,80.5,5.9,,,,,
,Pb,20.0,W,20.0,,,,,,,,,,Si,60.0,,,,n.a.,1123,0.97,0.03,32.3,1.0,1.20,99.1,7.3,,5.4,21.4,26.8,2.0,,,,,
,Pb,20.0,Mo,20.0,,,,,,,,,,Si,60.0,,,,n.a.,1123,0.97,0.03,32.3,1.0,1.20,99.4,3.6,,2.6,24.6,27.2,1.0,,,,,
7,Mg,100.0,,,,,,,,,,,,,,,,,n.a.,1173,0.30,0.05,6.0,1.0,0.10,100.0,18.1,,32.1,17.9,61.8,11.2,,,,,
,Ca,100.0,,,,,,,,,,,,,,,,,n.a.,1023,0.30,0.05,6.0,1.0,0.10,100.0,15.3,,15.1,26.1,62.8,9.6,,,,,
,Sr,100.0,,,,,,,,,,,,,,,,,n.a.,1123,0.30,0.05,6.0,1.0,0.10,36.0,8.0,,22.1,46.5,63.8,5.1,,,,,
,Sc,100.0,,,,,,,,,,,,,,,,,n.a.,1173,0.30,0.05,6.0,1.0,0.10,100.0,17.6,,30.7,16.5,64.8,11.4,,,,,
,Y,100.0,,,,,,,,,,,,,,,,,n.a.,1073,0.30,0.05,6.0,1.0,0.10,100.0,18.0,,26.8,27.4,65.8,11.8,,,,,
,La,100.0,,,,,,,,,,,,,,,,,n.a.,1023,0.30,0.05,6.0,1.0,0.10,100.0,19.6,,25.7,30.9,66.8,13.1,,,,,
,Pr,100.0,,,,,,,,,,,,,,,,,n.a.,1123,0.30,0.05,6.0,1.0,0.10,100.0,11.3,,8.7,16.6,67.8,7.7,,,,,
,Nd,100.0,,,,,,,,,,,,,,,,,n.a.,1023,0.30,0.05,6.0,1.0,0.10,100.0,17.9,,22.5,31.5,68.8,12.3,,,,,
,Sm,100.0,,,,,,,,,,,,,,,,,n.a.,1023,0.30,0.05,6.0,1.0,0.10,100.0,17.9,,23.5,29.5,69.8,12.5,,,,,
,Eu,100.0,,,,,,,,,,,,,,,,,n.a.,973,0.30,0.05,6.0,1.0,0.10,100.0,18.2,,24.4,28.2,70.8,12.9,,,,,
,Gd,100.0,,,,,,,,,,,,,,,,,n.a.,1073,0.30,0.05,6.0,1.0,0.10,100.0,19.2,,31.1,27.2,71.8,13.8,,,,,
,La,100.0,,,,,,,,,,,,,,,,,n.a.,1023,0.30,0.05,6.0,1.0,0.10,100.0,19.6,,25.7,30.9,72.8,14.3,,,,,
,Li,10.0,La,90.0,,,,,,,,,,,,,,,Impregnation,1073,0.30,0.05,6.0,1.0,0.10,100.0,21.6,,32.6,37.6,73.8,15.9,,,,,
,Na,10.0,La,90.0,,,,,,,,,,,,,,,Impregnation,1073,0.30,0.05,6.0,1.0,0.10,100.0,20.0,,31.4,33.2,74.8,15.0,,,,,
,K,10.0,La,90.0,,,,,,,,,,,,,,,Impregnation,1073,0.30,0.05,6.0,1.0,0.10,100.0,20.6,,30.1,30.3,75.8,15.6,,,,,
,Mg,10.0,La,90.0,,,,,,,,,,,,,,,Impregnation,1023,0.30,0.05,6.0,1.0,0.10,100.0,20.7,,28.0,32.1,76.8,15.9,,,,,
,Ca,10.0,La,90.0,,,,,,,,,,,,,,,Impregnation,1023,0.30,0.05,6.0,1.0,0.10,100.0,19.4,,28.6,31.1,77.8,15.1,,,,,
,Sr,10.0,La,90.0,,,,,,,,,,,,,,,Impregnation,1023,0.30,0.05,6.0,1.0,0.10,100.0,20.9,,28.7,34.9,78.8,16.5,,,,,
,Ba,10.0,La,90.0,,,,,,,,,,,,,,,Impregnation,1073,0.30,0.05,6.0,1.0,0.10,100.0,20.3,,30.5,33.6,79.8,16.2,,,,,
,Pb,10.0,La,90.0,,,,,,,,,,,,,,,Impregnation,1023,0.30,0.05,6.0,1.0,0.10,100.0,18.5,,24.9,33.2,80.8,14.9,,,,,
,Bi,10.0,La,90.0,,,,,,,,,,,,,,,Impregnation,1023,0.30,0.05,6.0,1.0,0.10,100.0,18.4,,27.0,34.6,81.8,15.1,,,,,
,Ar,10.0,La,90.0,,,,,,,,,,,,,,,Impregnation,1073,0.30,0.05,6.0,1.0,0.10,100.0,20.0,,27.8,31.9,82.8,16.6,,,,,
,Li,10.0,Mg,90.0,,,,,,,,,,,,,,,Impregnation,1123,0.30,0.05,6.0,1.0,0.10,100.0,21.1,,38.0,29.1,83.8,17.7,,,,,
,Na,10.0,Mg,90.0,,,,,,,,,,,,,,,Impregnation,1073,0.30,0.05,6.0,1.0,0.10,100.0,19.4,,27.5,31.6,84.8,16.5,,,,,
,K,10.0,Mg,90.0,,,,,,,,,,,,,,,Impregnation,1173,0.30,0.05,6.0,1.0,0.10,100.0,19.3,,37.5,18.6,85.8,16.6,,,,,
,Y,10.0,Mg,90.0,,,,,,,,,,,,,,,Impregnation,1173,0.30,0.05,6.0,1.0,0.10,100.0,16.5,,35.6,20.2,86.8,14.3,,,,,
,La,10.0,Mg,90.0,,,,,,,,,,,,,,,Impregnation,1123,0.30,0.05,6.0,1.0,0.10,100.0,18.0,,28.8,23.1,87.8,15.8,,,,,
,Ba,10.0,Mg,90.0,,,,,,,,,,,,,,,Impregnation,1123,0.30,0.05,6.0,1.0,0.10,100.0,17.4,,27.6,28.5,88.8,15.5,,,,,
,Sr,.5,La,99.5,,,,,,,,,,,,,,,Impregnation,1023,0.30,0.05,6.0,1.0,0.10,100.0,21.2,,28.9,35.2,89.8,19.0,,,,,
,Sr,.8,La,99.2,,,,,,,,,,,,,,,Impregnation,1023,0.30,0.05,6.0,1.0,0.10,100.0,21.4,,29.0,36.2,90.8,19.4,,,,,
,Sr,1.5,La,98.5,,,,,,,,,,,,,,,Impregnation,1023,0.30,0.05,6.0,1.0,0.10,100.0,20.9,,28.7,34.9,91.8,19.2,,,,,
,Sr,3.0,La,97.0,,,,,,,,,,,,,,,Impregnation,1023,0.30,0.05,6.0,1.0,0.10,100.0,21.0,,28.9,35.8,92.8,19.5,,,,,
,Sr,15.0,La,85.0,,,,,,,,,,,,,,,Impregnation,1023,0.30,0.05,6.0,1.0,0.10,100.0,19.6,,28.0,35.2,93.8,18.4,,,,,
,La,67.0,Ce,1.0,Re,32.00,,,,,,,,,,,,,Impregnation,1023,0.30,0.05,6.0,1.0,0.10,100.0,16.5,,17.8,30.0,94.8,15.6,,,,,
,La,60.0,Ce,10.0,Re,30.00,,,,,,,,,,,,,Impregnation,1023,0.30,0.05,6.0,1.0,0.10,100.0,15.5,,18.4,31.8,95.8,14.8,,,,,
,La,40.0,Ce,40.0,Re,20.00,,,,,,,,,,,,,Impregnation,1023,0.30,0.05,6.0,1.0,0.10,100.0,11.6,,7.9,16.2,96.8,11.2,,,,,
,Ce,100.0,,,,,,,,,,,,,,,,,n.a.,1023,0.30,0.05,6.0,1.0,0.10,100.0,9.3,,0.3,1.6,97.8,9.1,,,,,
,Pb,10.0,,,,,,,,,,,,Si,90.0,,,,Impregnation,1173,0.30,0.05,6.0,1.0,0.10,50.0,8.5,,27.0,31.1,98.8,8.4,,,,,
8,Pb,5.6,,,,,,,,,,,,Si,94.4,,,109.3,Impregnation,1013,0.70,0.07,10.0,1.0,0.15,60.0,7.7,,32.0,39.0,70.5,5.4,,,,,
9,Na,14.9,Mg,85.1,,,,,,,,,,,,,,96.2,n.a.,1073,0.03,0.01,1.9,1.0,2.40,,39.0,,,,57.0,22.2,,,,,
10,Li,11.1,Sm,88.9,,,,,,,,,,,,,,101.4,n.a.,1023,0.05,0.02,2.6,1.0,0.60,80.0,28.8,,59.0,10.8,70.0,20.2,,,,,
11,Li,12.5,Zn,87.5,,,,,,,,,,,,,,91.8,n.a.,1013,0.11,0.06,1.9,1.0,2.40,90.0,40.0,,,,62.1,24.8,,,,,
12,Pb,4.3,Mg,95.7,,,,,,,,,,,,,,110.0,Impregnation,1023,0.61,0.02,38.3,1.0,0.16,84.0,10.0,34.0,13.0,53.0,66.0,6.6,,,,,
13,Li,14.3,Ca,85.7,,,,,,,,,,,,,,135.7,n.a.,984,0.50,0.11,4.7,1.0,7.20,,20.0,,39.0,27.0,66.0,13.2,,,,,
,Na,50.0,Ca,50.0,,,,,,,,,,,,,,#VALUE!,n.a.,980,0.50,0.11,4.7,1.0,7.20,,15.0,,36.0,37.0,73.0,11.0,,,,,
14,Li,16.7,Ni,66.6,,,,,Br,16.7,,,,,,,,100.0,Impregnation,1023,0.05,0.03,2.0,1.0,0.60,94.0,35.1,,43.0,3.0,46.0,16.1,,,,,
,Li,16.7,Ni,66.6,,,,,Cl,16.7,,,,,,,,133.3,Impregnation,1023,0.05,0.03,2.0,1.0,0.60,57.0,25.9,,56.0,16.0,72.0,18.6,,,,,
15,La,50.0,Al,50.0,,,,,,,,,,,,,,70.0,n.a.,983,0.51,0.11,4.8,1.0,0.45,94.7,25.3,,,,48.4,12.2,,,,,
16,Li,20.0,Sm,80.0,,,,,,,,,,,,,,82.0,Impregnation,1023,0.05,0.02,2.5,1.0,0.60,90.0,41.2,,26.0,28.0,54.1,22.3,,,,,
17,Li,2.0,Ba,98.0,,,,,,,,,,,,,,100.0,n.a.,1073,0.03,0.01,1.9,1.0,2.40,,37.0,,,,50.0,18.5,,,,,
,Na,2.0,Ba,98.0,,,,,,,,,,,,,,100.0,n.a.,1073,0.03,0.01,1.9,1.0,2.40,,36.0,,,,42.0,15.1,,,,,
,K,2.0,Ba,98.0,,,,,,,,,,,,,,100.0,n.a.,1073,0.03,0.01,1.9,1.0,2.40,,48.0,,,,42.0,20.2,,,,,
,Rb,2.0,Ba,98.0,,,,,,,,,,,,,,99.7,n.a.,1073,0.03,0.01,1.9,1.0,2.40,,45.0,,,,38.0,17.1,,,,,
18,Pb,10.0,,,,,,,,,,,,Al,90.0,,,91.7,n.a.,923,0.58,0.09,6.4,1.0,0.03,,13.1,,,,56.2,7.4,,,,,
19,Bi,1.7,K,7.1,,,,,,,,,,Al,91.2,,,100.7,Pyrolysis,913,0.51,0.25,2.0,1.0,0.01,87.0,6.6,,,,23.9,1.6,,,,,
20,Li,2.4,Ca,96.4,,,,,C,1.2,,,,,,,,,Impregnation,1013,0.52,0.06,9.0,1.0,0.37,92.0,15.0,,,,76.0,11.4,,,,,
,Li,11.6,Ca,82.6,,,,,C,5.8,,,,,,,,,Impregnation,1013,0.52,0.06,9.0,1.0,0.44,93.0,16.0,,,,77.0,12.3,,,,,
,Na,7.0,Ca,89.5,,,,,C,3.5,,,,,,,,,Impregnation,1013,0.52,0.06,9.0,1.0,0.14,83.0,15.0,,,,78.0,11.7,,,,,
,Na,12.4,Ca,81.4,,,,,C,6.2,,,,,,,,,Impregnation,1013,0.52,0.06,9.0,1.0,0.81,91.0,12.0,,,,70.0,8.4,,,,,
,K,7.4,Ca,88.9,,,,,C,3.7,,,,,,,,,Impregnation,1013,0.52,0.06,9.0,1.0,0.14,91.0,14.0,,,,71.0,9.9,,,,,
,K,14.2,Ca,78.7,,,,,C,7.1,,,,,,,,,Impregnation,1013,0.52,0.06,9.0,1.0,0.38,96.0,13.0,,,,70.0,9.1,,,,,
,Li,2.8,Ca,97.2,,,,,,,,,,,,,,,Impregnation,1013,0.52,0.06,9.0,1.0,0.37,92.0,14.0,,,,75.0,10.5,,,,,
,Li,6.0,Ca,94.0,,,,,,,,,,,,,,,Impregnation,1013,0.52,0.06,9.0,1.0,0.38,97.0,14.0,,,,72.0,10.1,,,,,
,Li,12.0,Ca,88.0,,,,,,,,,,,,,,,Impregnation,1013,0.52,0.06,9.0,1.0,0.36,99.0,14.0,,,,72.0,10.1,,,,,
,Na,2.6,Ca,97.4,,,,,,,,,,,,,,,Impregnation,1013,0.52,0.06,9.0,1.0,0.36,97.0,17.0,,,,78.0,13.3,,,,,
,Na,6.0,Ca,94.0,,,,,,,,,,,,,,,Impregnation,1013,0.52,0.06,9.0,1.0,0.36,95.0,16.0,,,,76.0,12.2,,,,,
,Na,17.4,Ca,82.6,,,,,,,,,,,,,,,Impregnation,1013,0.52,0.06,9.0,1.0,0.72,96.0,14.0,,,,76.0,10.6,,,,,
,K,2.2,Ca,97.8,,,,,,,,,,,,,,,Impregnation,1013,0.52,0.06,9.0,1.0,0.25,93.0,15.0,,,,73.0,11.0,,,,,
,K,5.8,Ca,94.2,,,,,,,,,,,,,,,Impregnation,1013,0.52,0.06,9.0,1.0,0.25,83.0,14.0,,,,72.0,10.1,,,,,
,K,12.0,Ca,88.0,,,,,,,,,,,,,,,Impregnation,1013,0.52,0.06,9.0,1.0,0.43,94.0,14.0,,,,69.0,9.7,,,,,
,Li,2.8,Ca,95.8,,,,,S,1.4,,,,,,,,,Impregnation,1013,0.52,0.06,9.0,1.0,0.91,100.0,16.0,,,,76.0,12.2,,,,,
,Li,6.8,Ca,89.8,,,,,S,3.4,,,,,,,,,Impregnation,1013,0.52,0.06,9.0,1.0,1.40,99.0,16.0,,,,76.0,12.2,,,,,
,Li,13.0,Ca,80.5,,,,,S,6.5,,,,,,,,,Impregnation,1013,0.52,0.06,9.0,1.0,0.95,93.0,14.0,,,,74.0,10.4,,,,,
,Na,2.8,Ca,95.8,,,,,S,1.4,,,,,,,,,Impregnation,1013,0.52,0.06,9.0,1.0,0.24,95.0,14.0,,,,73.0,10.2,,,,,
,Na,7.0,Ca,89.5,,,,,S,3.5,,,,,,,,,Impregnation,1013,0.52,0.06,9.0,1.0,0.19,92.0,16.0,,,,78.0,12.5,,,,,
,Na,10.4,Ca,84.4,,,,,S,5.2,,,,,,,,,Impregnation,1013,0.52,0.06,9.0,1.0,0.20,82.0,15.0,,,,78.0,11.7,,,,,
,K,2.4,Ca,96.4,,,,,S,1.2,,,,,,,,,Impregnation,1013,0.52,0.06,9.0,1.0,0.22,85.0,15.0,,,,76.0,11.4,,,,,
,K,6.8,Ca,89.8,,,,,S,3.4,,,,,,,,,Impregnation,1013,0.52,0.06,9.0,1.0,0.18,80.0,14.0,,,,76.0,10.6,,,,,
,K,10.4,Ca,84.4,,,,,S,5.2,,,,,,,,,Impregnation,1013,0.52,0.06,9.0,1.0,0.23,92.0,15.0,,,,75.0,11.3,,,,,
,Ca,100.0,,,,,,,,,,,,,,,,7.5,Impregnation,1040,0.64,0.08,8.2,1.0,0.17,94.0,11.0,45.0,,,55.0,6.1,,,,,
,Pb,7.5,Mg,92.5,,,,,,,,,,,,,,93.9,Impregnation,1057,0.64,0.08,8.2,1.0,0.54,98.0,13.0,31.0,,,69.0,9.0,,,,,
,Pb,1.4,Ca,49.3,,,,,S,49.3,,,,,,,,,Impregnation,1057,0.64,0.08,8.2,1.0,7.30,99.0,12.0,40.0,,,60.0,7.2,,,,,
,Pb,.1,Si,33.3,Ca,66.60,,,,,,,,,,,,101.8,Impregnation,1054,0.64,0.08,8.2,1.0,0.20,94.0,9.0,54.0,,,46.0,4.1,,,,,
,Pb,1.9,K,65.4,,,,,C,32.7,,,,,,,,103.7,Impregnation,1013,0.64,0.08,8.2,1.0,5.90,95.0,10.0,42.0,,,58.0,5.8,,,,,
,Na,5.6,Ca,94.4,,,,,,,,,,,,,,98.9,Impregnation,1013,0.35,0.14,2.4,1.0,0.30,84.0,30.0,,,,56.0,16.8,,,,,
,Li,4.5,Ca,95.5,,,,,,,,,,,,,,96.8,Impregnation,1013,0.52,0.06,9.0,1.0,0.36,91.0,16.0,,,,77.0,12.3,,,,,
,Na,1.3,Ca,98.7,,,,,,,,,,,,,,99.9,Impregnation,1013,0.52,0.06,9.0,1.0,0.14,80.0,16.0,,,,78.0,12.5,,,,,
,K,1.2,Ca,98.8,,,,,,,,,,,,,,101.2,Impregnation,1013,0.52,0.06,9.0,1.0,0.36,98.0,15.0,,,,72.0,10.8,,,,,
,Pb,2.4,Ca,97.6,,,,,,,,,,,,,,,Impregnation,1040,0.64,0.08,8.2,1.0,0.18,96.0,10.0,57.0,,,43.0,4.3,,,,,
,Pb,5.2,Ca,94.8,,,,,,,,,,,,,,,Impregnation,1040,0.64,0.08,8.2,1.0,0.18,91.0,9.0,64.0,,,36.0,3.2,,,,,
,Pb,7.4,Ca,92.6,,,,,,,,,,,,,,,Impregnation,1040,0.64,0.08,8.2,1.0,0.19,81.0,8.0,67.0,,,33.0,2.6,,,,,
,Mg,100.0,,,,,,,,,,,,,,,,2.2,Impregnation,1057,0.64,0.08,8.2,1.0,0.19,94.0,11.0,47.0,,,53.0,5.8,,,,,
,Pb,2.2,Mg,97.8,,,,,,,,,,,,,,101.6,Impregnation,1057,0.64,0.08,8.2,1.0,0.68,100.0,13.0,34.0,,,66.0,8.6,,,,,
,Pb,3.8,Mg,96.2,,,,,,,,,,,,,,146.2,Impregnation,1057,0.64,0.08,8.2,1.0,0.69,99.0,12.0,34.0,,,66.0,7.9,,,,,
,Ca,50.0,,,,,,,S,50.0,,,,,,,,,Impregnation,1057,0.64,0.08,8.2,1.0,4.90,53.0,6.0,47.0,,,53.0,3.2,,,,,
,Ca,66.7,Si,33.3,,,,,,,,,,,,,,,Impregnation,1057,0.64,0.08,8.2,1.0,0.20,100.0,11.0,57.0,,,43.0,4.7,,,,,
,K,66.7,,,,,,,C,33.3,,,,,,,,,Impregnation,1057,0.64,0.08,8.2,1.0,4.10,97.0,12.0,62.0,,,38.0,4.6,,,,,
,Pb,.7,K,66.2,,,,,C,33.1,,,,,,,,,Impregnation,1057,0.64,0.08,8.2,1.0,9.90,50.0,7.0,45.0,,,55.0,3.9,,,,,
,Si,100.0,,,,,,,,,,,,,,,,,Impregnation,1057,0.64,0.08,8.2,1.0,3.40,92.0,11.0,,,,40.0,4.4,,,,,
,Pb,1.7,,,,,,,,,,,,Si,98.3,,,,Impregnation,1057,0.64,0.08,8.2,1.0,8.70,72.0,4.0,,,,64.0,2.6,,,,,
,Pb,2.3,,,,,,,,,,,,Si,97.7,,,,Impregnation,1057,0.64,0.08,8.2,1.0,16.60,100.0,11.0,,,,64.0,7.0,,,,,
,Al,100.0,,,,,,,,,,,,,,,,,Impregnation,1057,0.64,0.08,8.2,1.0,0.30,99.0,7.0,,,,17.0,1.2,,,,,
,Mg,50.0,,,,,,,C,50.0,,,,,,,,,Therm.decomp.,1013,0.64,0.08,8.2,1.0,0.58,95.0,10.0,,,,22.0,2.2,,,,,
,Na,5.6,Ca,94.4,,,,,,,,,,,,,,,Impregnation,1013,0.66,0.08,8.3,1.0,0.20,75.0,13.0,,,,74.0,9.6,,,,,
,Mg,100.0,,,,,,,,,,,,,,,,,Therm.decomp.,1013,0.64,0.08,8.2,1.0,0.82,96.0,11.0,,,,41.0,4.5,,,,,
21,Pb,21.7,,,,,,,,,,,,Al,78.3,,,,n.a.,1013,0.66,0.07,9.4,1.0,0.22,95.1,10.1,,17.1,39.1,56.2,5.7,,,,,
,Pb,12.0,,,,,,,,,,,,Si,88.0,,,,n.a.,1003,0.66,0.07,9.4,1.0,1.56,2.0,0.3,,5.0,67.0,72.0,0.2,,,,,
,Pb,100.0,,,,,,,,,,,,,,,,,n.a.,1013,0.65,0.07,9.3,1.0,6.24,10.0,0.5,,8.7,54.1,62.8,0.3,,,,,
,Na,18.1,Pb,10.7,,,,,,,,,,Al,71.2,,,,n.a.,1023,0.70,0.07,10.0,1.0,0.05,77.4,8.2,,12.5,47.4,59.9,4.9,,,,,
,Li,7.6,Pb,12.0,,,,,,,,,,Al,80.4,,,,n.a.,1023,0.70,0.07,10.0,1.0,0.21,100.0,10.0,,21.3,35.6,56.9,5.7,,,,,
,K,37.0,Pb,8.3,,,,,,,,,,Al,54.7,,,,n.a.,1023,0.70,0.07,10.0,1.0,0.21,90.0,9.8,,16.3,41.9,58.2,5.7,,,,,
,Ca,8.0,Pb,12.4,,,,,,,,,,Al,79.6,,,,n.a.,1023,0.70,0.07,10.0,1.0,0.21,99.0,9.9,,16.6,40.4,57.0,5.6,,,,,
,Li,100.0,,,,,,,,,,,,,,,,,n.a.,1023,0.70,0.07,10.0,1.0,0.42,21.5,2.2,,4.2,40.9,45.1,1.0,,,,,
,Na,100.0,,,,,,,,,,,,,,,,,n.a.,1023,0.70,0.07,10.0,1.0,0.16,12.4,1.2,,6.0,44.0,50.0,0.6,,,,,
,Ca,100.0,,,,,,,,,,,,,,,,,n.a.,1023,0.70,0.07,10.0,1.0,0.39,96.8,8.2,,9.1,32.3,41.4,3.4,,,,,
,Mg,100.0,,,,,,,,,,,,,,,,,n.a.,1023,0.70,0.07,10.0,1.0,0.16,100.0,8.0,,4.6,16.1,20.7,1.7,,,,,
,Ba,100.0,,,,,,,,,,,,,,,,,n.a.,1023,0.70,0.07,10.0,1.0,0.16,2.7,0.2,,1.9,41.7,43.6,0.1,,,,,
,Li,19.1,Ca,80.9,,,,,,,,,,,,,,,n.a.,1023,0.67,0.07,9.6,1.0,0.41,100.0,9.4,,27.0,44.6,71.6,6.7,,,,,
,Na,5.3,Ca,94.7,,,,,,,,,,,,,,,n.a.,1023,0.67,0.07,9.6,1.0,0.16,100.0,10.8,,18.3,47.9,66.2,7.1,,,,,
,K,5.3,Ca,94.7,,,,,,,,,,,,,,,n.a.,1023,0.67,0.07,9.6,1.0,0.41,100.0,11.6,,27.9,37.7,65.6,7.6,,,,,
,Mg,1.4,Ca,98.6,,,,,,,,,,,,,,,n.a.,1023,0.67,0.07,9.6,1.0,0.42,100.0,9.0,,14.3,31.8,46.1,4.1,,,,,
,Sr,1.3,Ca,98.7,,,,,,,,,,,,,,,n.a.,1023,0.67,0.07,9.6,1.0,0.42,100.0,9.5,,16.4,36.7,53.1,5.0,,,,,
,Ba,1.4,Ca,98.6,,,,,,,,,,,,,,,n.a.,1023,0.67,0.07,9.6,1.0,0.08,100.0,12.7,,16.1,33.8,49.9,6.3,,,,,
,Pb,5.2,Ca,94.8,,,,,,,,,,,,,,,n.a.,1023,0.67,0.07,9.6,1.0,0.16,100.0,7.5,,4.7,31.8,36.5,2.7,,,,,
22,Pb,2.5,,,,,,,,,,,,Al,97.5,,,,Impregnation,1057,0.64,0.08,8.2,1.0,0.73,99.0,9.0,,,,14.0,1.3,,,,,
,Pb,9.3,,,,,,,,,,,,Al,90.7,,,,Impregnation,1057,0.64,0.08,8.2,1.0,0.29,91.0,10.0,,,,57.0,5.7,,,,,
,Li,15.2,Mg,84.8,,,,,,,,,,,,,,115.3,n.a.,893,0.48,0.11,4.5,1.0,25.70,,20.0,,,,51.6,10.3,,,,,
,Li,30.5,Mg,69.5,,,,,,,,,,,,,,79.1,n.a.,973,0.47,0.11,4.4,1.0,8.00,,22.0,,,,71.0,15.6,,,,,
23,Li,22.2,Ca,77.8,,,,,,,,,,,,,,85.1,n.a.,984,0.47,0.11,4.4,1.0,8.70,,18.0,30.0,38.0,27.0,65.0,11.7,,,,,
,Na,7.3,Ca,92.7,,,,,,,,,,,,,,101.2,n.a.,982,0.47,0.11,4.4,1.0,8.70,,16.0,25.0,35.0,35.0,70.0,11.2,,,,,
,Li,17.2,Mg,82.8,,,,,,,,,,,,,,84.0,n.a.,1043,0.38,0.13,3.0,1.0,5.50,,59.0,48.0,36.0,17.0,53.0,31.3,,,,,
,Sn,1.2,Li,17.6,Mg,81.20,,,,,,,,,,,,121.0,n.a.,977,0.47,0.11,4.4,1.0,7.50,,23.0,31.0,35.0,27.0,62.0,14.3,,,,,
,Li,22.2,Ca,77.8,,,,,,,,,,,,,,85.1,n.a.,984,0.47,0.11,4.4,1.0,8.70,,18.0,30.0,38.0,27.0,65.0,11.7,,,,,
,Na,7.3,Ca,92.7,,,,,,,,,,,,,,101.2,n.a.,982,0.47,0.11,4.4,1.0,8.70,,16.0,25.0,35.0,35.0,70.0,11.2,,,,,
,Na,8.5,Pb,8.5,Si,8.50,Zn,74.50,,,,,,,,,,191.5,n.a.,1023,0.90,0.10,9.0,1.0,2.40,71.0,8.0,,34.0,34.0,68.0,5.4,,,,,
,Na,8.0,K,4.0,Co,20.00,Zr,50.00,S,16.0,P,2.0,Cl,,,,,,Therm.decomp.,970,0.50,0.11,4.8,1.0,1.20,,19.2,,43.2,17.6,60.8,11.7,,,,,
,Zr,100.0,,,,,,,,,,,,,,,,,n.a.,973,0.47,0.11,4.2,1.0,1.20,,12.0,,0.0,2.5,2.5,0.3,,,,,
24,Na,8.5,Pb,8.5,Si,8.50,Zn,74.50,,,,,,,,,,191.5,n.a.,1023,0.90,0.10,9.0,1.0,2.40,71.0,8.0,,34.0,34.0,68.0,5.4,,,,,
,Cs,100.0,,,,,,,,,,,Cl,,,,,100.0,n.a.,1023,0.91,0.09,10.0,1.0,2.00,,5.0,,30.0,54.0,84.0,4.2,,,,,
,Li,100.0,,,,,,,,,,,Cl,,,,,33.3,n.a.,1023,0.91,0.09,10.0,1.0,2.00,,5.0,,44.0,46.0,90.0,4.5,,,,,
,Li,33.3,Ca,33.3,Pr,33.40,,,,,,,Cl,,,,,100.0,n.a.,1023,0.91,0.09,10.0,1.0,2.00,,14.0,,71.0,13.0,84.0,11.8,,,,,
,Li,33.3,Ca,33.3,Ce,33.40,,,,,,,Cl,,,,,166.7,n.a.,1023,0.91,0.09,10.0,1.0,2.00,,14.0,,70.0,14.0,84.0,11.8,,,,,
,Ca,100.0,,,,,,,,,,,Cl,,,,,100.0,n.a.,1023,0.67,0.07,10.0,1.0,2.00,,14.0,,71.0,11.0,82.0,11.5,,,,,
,Mg,100.0,,,,,,,,,,,Cl,,,,,100.0,n.a.,1023,0.67,0.07,10.0,1.0,2.00,,5.0,,38.0,49.0,87.0,4.4,,,,,
,Mn,100.0,,,,,,,,,,,Cl,,,,,100.0,n.a.,1023,0.67,0.07,10.0,1.0,2.00,,14.0,,71.0,13.0,84.0,11.8,,,,,
,Pb,100.0,,,,,,,,,,,Cl,,,,,100.0,n.a.,1023,0.67,0.07,10.0,1.0,2.00,,10.0,,48.0,18.0,66.0,6.6,,,,,
,Fe,100.0,,,,,,,,,,,Cl,,,,,17.2,n.a.,1023,0.67,0.07,10.0,1.0,2.00,,14.0,,55.0,20.0,75.0,10.5,,,,,
,Ca,33.3,,,,,,,Cl,66.7,,,,,,,,,Impregnation,1023,0.66,0.34,1.9,1.0,0.72,,19.9,,60.4,9.3,69.7,13.9,,,,,
,Mg,33.3,,,,,,,Cl,66.7,,,,,,,,,Impregnation,1023,0.66,0.07,9.4,1.0,1.80,,5.3,,38.2,49.1,87.3,4.6,,,,,
,Li,50.0,,,,,,,Cl,50.0,,,,,,,,,Impregnation,1023,0.66,0.07,9.4,1.0,1.80,,5.1,,44.0,45.8,89.8,4.6,,,,,
,Cs,50.0,,,,,,,Cl,50.0,,,,,,,,,Impregnation,1023,0.66,0.07,9.4,1.0,1.80,,4.5,,30.4,54.0,84.4,3.8,,,,,
,Mn,33.3,,,,,,,Cl,66.7,,,,,,,,,Impregnation,1023,0.66,0.07,9.4,1.0,1.80,,14.4,,71.5,12.5,84.0,12.1,,,,,
,Pb,33.3,,,,,,,Cl,66.7,,,,,,,,,Impregnation,1023,0.66,0.07,9.4,1.0,1.80,,10.5,,47.5,18.3,65.8,6.9,,,,,
,Cd,33.3,,,,,,,Cl,66.7,,,,,,,,,Impregnation,1023,0.66,0.07,9.4,1.0,1.80,,3.7,,15.8,36.0,51.8,1.9,,,,,
,Fe,33.3,,,,,,,Cl,66.7,,,,,,,,,Impregnation,1023,0.66,0.07,9.4,1.0,1.80,,13.9,,54.6,20.1,74.7,10.4,,,,,
,Ca,22.2,Mg,11.1,,,,,Cl,66.7,,,,,,,,,Impregnation,1023,0.66,0.07,9.4,1.0,1.80,,14.2,,50.9,24.3,75.2,10.7,,,,,
,Ca,14.3,Li,14.3,Mn,14.30,,,Cl,57.1,,,,,,,,,Impregnation,1023,0.66,0.07,9.4,1.0,1.80,,9.9,,52.3,32.1,84.4,8.4,,,,,
,Ca,14.3,Li,14.3,Pr,14.30,,,Cl,57.1,,,,,,,,,Impregnation,1023,0.66,0.07,9.4,1.0,1.80,,14.3,,71.2,13.3,84.5,12.1,,,,,
,Ba,33.3,,,,,,,Br,66.7,,,,,,,,,Impregnation,1023,0.66,0.07,9.4,1.0,1.80,,19.0,,38.1,5.8,43.9,8.3,,,,,
,Bi,50.0,,,,,,,Cl,50.0,,,,,,,,,Impregnation,1023,0.66,0.07,9.4,1.0,1.80,,10.7,,44.9,18.2,63.1,6.8,,,,,
,Ca,33.3,,,,,,,Br,66.7,,,,,,,,,Impregnation,1023,0.66,0.07,9.4,1.0,1.80,,13.3,,34.4,9.7,44.1,5.9,,,,,
,Ba,6.0,,,,,,,Br,12.0,,,,Si,82.0,,,,Impregnation,1023,0.66,0.07,9.4,1.0,1.80,,8.9,,49.8,21.4,71.2,6.3,,,,,
,Ba,6.0,,,,,,,Br,12.0,,,,Ca,82.0,,,,Impregnation,1023,0.66,0.07,9.4,1.0,1.80,,8.9,,36.4,17.0,53.4,4.8,,,,,
,Ba,6.0,,,,,,,Br,12.0,,,,Zn,82.0,,,,Impregnation,1023,0.66,0.07,9.4,1.0,1.80,,11.8,,41.0,25.6,66.6,7.9,,,,,
,K,6.0,,,,,,,Br,6.0,,,,Ti,88.0,,,,Impregnation,1023,0.66,0.07,9.4,1.0,1.80,,11.6,,46.2,20.7,66.9,7.8,,,,,
,La,25.0,,,,,,,Cl,75.0,,,,,,,,,Impregnation,1023,0.66,0.07,9.4,1.0,1.80,,7.6,,56.2,14.1,70.3,5.3,,,,,
25,Cs,100.0,,,,,,,,,,,Cl,,,,,100.0,n.a.,1023,0.91,0.09,10.0,1.0,2.00,,5.0,,30.0,54.0,84.0,4.2,,,,,
,Li,100.0,,,,,,,,,,,Cl,,,,,33.3,n.a.,1023,0.91,0.09,10.0,1.0,2.00,,5.0,,44.0,46.0,90.0,4.5,,,,,
,Li,33.3,Ca,33.3,Pr,33.40,,,,,,,Cl,,,,,100.0,n.a.,1023,0.91,0.09,10.0,1.0,2.00,,14.0,,71.0,13.0,84.0,11.8,,,,,
,Li,33.3,Ca,33.3,Ce,33.40,,,,,,,Cl,,,,,166.7,n.a.,1023,0.91,0.09,10.0,1.0,2.00,,14.0,,70.0,14.0,84.0,11.8,,,,,
,Ca,100.0,,,,,,,,,,,Cl,,,,,100.0,n.a.,1023,0.67,0.07,10.0,1.0,2.00,,14.0,,71.0,11.0,82.0,11.5,,,,,
,Mg,100.0,,,,,,,,,,,Cl,,,,,100.0,n.a.,1023,0.67,0.07,10.0,1.0,2.00,,5.0,,38.0,49.0,87.0,4.4,,,,,
,Mn,100.0,,,,,,,,,,,Cl,,,,,100.0,n.a.,1023,0.67,0.07,10.0,1.0,2.00,,14.0,,71.0,13.0,84.0,11.8,,,,,
,Pb,100.0,,,,,,,,,,,Cl,,,,,100.0,n.a.,1023,0.67,0.07,10.0,1.0,2.00,,10.0,,48.0,18.0,66.0,6.6,,,,,
,Fe,100.0,,,,,,,,,,,Cl,,,,,21.1,n.a.,1023,0.67,0.07,10.0,1.0,2.00,,14.0,,55.0,20.0,75.0,10.5,,,,,
26,Li,21.1,Ti,26.3,Mg,52.60,,,,,,,,,,,,103.9,n.a.,1024,0.50,0.10,5.0,1.0,7.90,,8.0,25.0,34.0,39.0,73.0,5.8,,,,,
,Li,25.0,Ti,25.0,Ca,50.00,,,,,,,,,,,,97.3,n.a.,980,0.50,0.10,5.0,1.0,7.90,,17.0,22.0,39.0,31.0,70.0,11.9,,,,,
,Ti,22.3,Li,33.3,Sr,44.40,,,,,,,,,,,,123.2,n.a.,979,0.50,0.10,5.0,1.0,7.80,,13.0,2.0,42.0,49.0,91.0,11.8,,,,,
,Li,45.5,La,54.5,,,,,,,,,,,,,,72.7,n.a.,977,0.47,0.11,4.2,1.0,8.00,,34.0,4.0,52.0,34.0,86.0,29.2,,,,,
,Na,18.2,La,81.8,,,,,,,,,,,,,,93.3,n.a.,976,0.50,0.11,4.7,1.0,7.20,,43.0,20.0,31.0,43.0,74.0,31.8,,,,,
,K,11.5,La,88.5,,,,,,,,,,,,,,107.7,n.a.,974,0.50,0.11,4.7,1.0,7.20,,41.0,26.0,28.0,41.0,69.0,28.3,,,,,
,Li,19.2,La,80.8,,,,,,,,,,,,,,82.7,n.a.,1073,0.30,0.05,6.0,1.0,0.19,100.0,22.0,24.0,33.0,38.0,71.0,15.6,,,,,
,Sr,1.9,La,98.1,,,,,,,,,,,,,,198.1,n.a.,1023,0.30,0.05,6.0,1.0,0.18,100.0,21.0,31.0,29.0,35.0,64.0,13.4,,,,,
,La,100.0,,,,,,,,,,,,,,,,0.3,n.a.,1023,0.30,0.05,6.0,1.0,0.18,100.0,20.0,51.0,26.0,31.0,57.0,11.4,,,,,
,Na,.3,Pb,49.8,,,,,,,,,,Si,49.9,,,100.2,n.a.,1113,0.87,0.03,30.9,1.0,2.12,100.0,6.0,13.0,33.0,47.0,80.0,4.8,,,,,
,Na,.5,Pb,6.2,,,,,,,,,,Si,93.3,,,149.5,n.a.,1113,0.83,0.04,23.8,1.0,2.12,100.0,6.0,13.0,33.0,47.0,80.0,4.8,,,,,
27,Li,7.0,Mg,93.0,,,,,,,,,,,,,,,Therm.decomp.,973,0.47,0.11,4.4,1.0,7.60,,23.7,,37.5,24.1,61.6,14.6,,,,,
,Li,3.0,Mg,97.0,,,,,,,,,,,,,,,Therm.decomp.,958,0.47,0.11,4.4,1.0,7.60,,20.4,,47.3,39.1,86.4,17.6,,,,,
,Sn,3.0,Li,3.0,Mg,94.00,,,,,,,,,,,,,Therm.decomp.,977,0.47,0.11,4.4,1.0,7.60,,23.0,,35.0,37.0,72.0,16.6,,,,,
,Mg,100.0,,,,,,,,,,,,,,,,,Therm.decomp.,978,0.47,0.11,4.4,1.0,7.60,,15.7,,6.8,8.9,15.7,2.5,,,,,
,Li,3.0,,,,,,,,,,,,Si,97.0,,,,Therm.decomp.,989,0.47,0.11,4.4,1.0,7.60,,2.0,,11.0,0.0,11.0,0.2,,,,,
,Li,3.0,,,,,,,,,,,,Al,97.0,,,,Therm.decomp.,973,0.47,0.11,4.4,1.0,7.60,,15.0,,0.0,3.0,3.0,0.5,,,,,
,Li,3.0,,,,,,,,,,,,Ca,48.5,Si,48.5,,Therm.decomp.,973,0.47,0.11,4.4,1.0,7.60,,3.0,,0.0,0.0,0.0,0.0,,,,,
,Pb,25.0,,,,,,,,,,,,Al,75.0,,,,Therm.decomp.,943,0.47,0.11,4.4,1.0,7.60,,16.7,,8.9,8.7,17.6,2.9,,,,,
,Pb,25.0,Li,.2,,,,,,,,,,Al,74.8,,,,Therm.decomp.,978,0.47,0.11,4.4,1.0,7.60,,16.7,,8.7,3.7,12.4,2.1,,,,,
28,Zr,25.0,Li,50.0,,,,,C,25.0,,,,,,,,,Therm.decomp.,1060,0.67,0.33,2.0,1.0,6.00,99.8,40.6,,30.4,11.3,41.7,16.9,,,,,
,Zr,25.0,Li,50.0,,,,,C,25.0,,,,,,,,,Therm.decomp.,1078,0.67,0.33,2.0,1.0,6.00,99.7,31.4,,33.4,12.5,45.9,14.4,,,,,
29,Ba,50.0,Ce,50.0,,,,,,,,,,,,,,150.0,Therm.decomp.,1023,0.73,0.28,2.6,1.0,0.00,,11.8,,,,38.0,4.5,,,,,
30,Sm,100.0,,,,,,,,,,,,,,,,8.3,n.a.,1023,0.87,0.14,6.1,1.0,0.00,,20.0,,,,61.0,12.2,,,,,
31,Ba,8.3,Ca,91.7,,,,,,,,,,,,,,94.5,Impregnation,1073,0.40,0.08,5.0,1.0,0.55,99.7,21.5,,30.0,27.0,57.1,12.3,,,,,
32,Mg,2.8,Ca,91.5,,,,,Cl,5.7,,,,,,,,147.2,Impregnation,1023,0.13,0.01,9.3,1.0,0.16,45.0,8.0,,40.0,47.0,87.1,7.0,,,,,
33,Li,50.0,Be,50.0,,,,,,,,,,,,,,54.3,Impregnation,1033,0.76,0.25,3.0,1.0,0.01,73.0,24.2,,,,63.0,15.2,,,,,
34,Pb,4.3,Mg,95.7,,,,,,,,,,,,,,96.6,n.a.,1073,0.14,0.02,8.9,1.0,0.16,97.0,13.0,29.0,16.0,54.0,70.0,9.1,,,,,
35,Pb,.9,Mg,99.1,,,,,,,,,,,,,,119.1,Precipitation,1073,0.14,0.02,8.9,1.0,0.16,98.0,13.0,,,,71.0,9.2,,,,,
36,Li,20.0,,,,,,,,,,,,Al,80.0,,,104.7,Impregnation,1064,0.68,0.07,9.9,1.0,0.22,100.0,13.0,,,,76.0,9.9,,,,,
,Li,24.7,,,,,,,,,,,,Al,75.3,,,91.4,Precipitation,1076,0.50,0.11,4.8,1.0,0.22,100.0,23.0,,,,54.0,12.4,,,,,
,Pb,16.1,,,,,,,,,,,,Al,83.9,,,107.4,Impregnation,986,0.50,0.10,4.8,1.0,0.22,100.0,19.0,,,,48.0,9.1,,,,,
,Na,23.5,Pb,8.0,,,,,,,,,,Al,68.5,,,83.6,Precipitation,1095,0.50,0.10,4.8,1.0,0.22,100.0,20.0,,,,52.0,10.4,,,,,
,Na,7.1,,,,,,,,,,,,Al,92.9,,,126.2,Impregnation,1102,0.52,0.10,5.1,1.0,0.22,,15.0,,,,19.0,2.9,,,,,
,Ca,33.3,,,,,,,,,,,,Al,66.7,,,166.7,Impregnation,1112,0.68,0.07,9.9,1.0,0.22,,8.0,,,,31.0,2.5,,,,,
,Mg,100.0,,,,,,,,,,,,,,,,50.0,n.a.,1139,0.67,0.07,10.1,1.0,0.22,,8.0,,,,30.0,2.4,,,,,
,Cu,50.0,Mg,50.0,,,,,,,,,,,,,,100.0,Impregnation,1113,0.70,0.06,11.7,1.0,0.22,,6.0,,,,9.0,0.5,,,,,
,Si,50.0,,,,,,,C,50.0,,,,,,,,100.0,n.a.,1115,0.64,0.08,8.5,1.0,0.22,,7.0,,,,30.0,2.1,,,,,
,Bi,50.0,Sn,50.0,,,,,,,,,,,,,,83.3,n.a.,1054,0.50,0.10,5.0,1.0,0.22,,13.0,,,,25.0,3.3,,,,,
,Bi,33.3,,,,,,,,,,,,Al,66.7,,,79.1,Impregnation,1022,0.50,0.10,5.0,1.0,0.22,,12.0,,,,8.0,1.0,,,,,
,Mn,12.4,,,,,,,,,,,,Al,87.6,,,112.6,Impregnation,1113,0.50,0.10,5.0,1.0,0.22,,12.0,,,,6.0,0.7,,,,,
,Fe,25.0,Cr,25.0,,,,,,,,,,Al,50.0,,,91.7,Impregnation,1073,0.50,0.10,5.0,,0.22,,11.0,,,,7.0,0.8,,,,,
,Li,24.8,Mg,75.2,,,,,,,,,,,,,,105.7,n.a.,803,0.51,0.11,4.7,1.0,0.23,,23.0,,,,54.0,12.4,,,,,
37,Na,16.7,Mn,66.6,,,,,Cl,16.7,,,,,,,,88.3,Impregnation ,1023,0.57,0.28,2.0,1.0,0.24,99.4,46.8,,55.0,4.0,59.0,27.6,,,,,
38,Yb,5.0,Ce,45.0,Sr,50.00,,,,,,,,,,,,145.0,n.a.,1023,0.13,0.07,2.0,1.0,0.79,,56.0,40.0,36.0,24.0,60.0,33.6,,,,,
,Li,50.0,Ni,50.0,,,,,,,,,,,,,,83.3,Pyrolysis,1023,0.10,0.05,2.0,1.0,0.60,43.6,22.2,,,,59.0,13.1,,,,,
39,Li,30.5,Mg,69.5,,,,,,,,,,,,,,84.7,n.a.,973,0.10,0.05,2.0,1.0,0.87,,22.6,,,,56.7,12.8,,,,,
40,Pb,4.7,Mg,95.3,,,,,,,,,,,,,,,n.a.,1073,0.14,0.02,8.8,1.0,0.16,,13.0,,,,71.0,9.2,,,,,
41,Li,37.0,Mg,63.0,,,,,,,,,,,,,,163.0,n.a.,1043,0.91,0.09,10.0,1.0,1.30,71.0,11.0,22.0,31.0,41.0,72.0,7.9,,,,,
,Sr,100.0,,,,,,,,,,,,,,,,100.0,n.a.,1073,0.20,0.01,40.8,1.0,2.00,,7.0,,,,93.0,6.5,,,,,
,Ba,100.0,,,,,,,,,,,,,,,,14.3,n.a.,1073,0.20,0.01,40.8,1.0,2.00,,8.0,,,,90.0,7.2,,,,,
42,Li,14.3,Mg,85.7,,,,,,,,,,,,,,100.0,n.a.,1008,0.67,0.07,10.0,1.0,3.90,,10.0,,31.0,42.0,73.0,7.3,,,,,
,Li,14.3,Mg,85.7,,,,,,,,,Cl,,,,,160.7,n.a.,1008,0.67,0.07,10.0,1.0,3.90,,10.0,,43.0,31.0,74.0,7.4,,,,,
43,Li,75.0,Ti,25.0,,,,,,,,,Cl,,,,,58.3,n.a.,1008,0.20,0.02,9.8,1.0,3.90,,14.0,,48.0,21.0,69.0,9.7,,,,,
44,Ti,33.3,Li,66.7,,,,,,,,,,,,,,100.0,n.a.,1033,0.67,0.33,2.0,1.0,6.00,98.0,22.0,42.0,13.0,42.0,55.0,12.1,,,,,
,Ce,33.3,Li,66.7,,,,,,,,,,,,,,100.0,n.a.,1061,0.67,0.33,2.0,1.0,6.00,100.0,38.0,48.0,34.0,14.0,48.0,18.2,,,,,
,Zr,33.3,Li,66.7,,,,,,,,,,,,,,82.2,n.a.,1067,0.67,0.33,2.0,1.0,6.00,100.0,38.0,51.0,32.0,13.0,45.0,17.1,,,,,
,Li,15.5,Pr,84.5,,,,,,,,,,,,,,96.0,n.a.,1057,0.67,0.33,2.0,1.0,6.00,100.0,40.0,48.0,28.0,16.0,44.0,17.6,,,,,
,Li,11.5,Na,11.5,Pr,77.00,,,,,,,,,,,,138.5,n.a.,1031,0.67,0.33,2.0,1.0,6.00,100.0,41.0,47.0,30.0,15.0,45.0,18.5,,,,,
,Li,50.0,Th,50.0,,,,,,,,,,,,,,70.0,n.a.,1078,0.67,0.33,2.0,1.0,6.00,100.0,31.0,47.0,33.0,13.0,46.0,14.3,,,,,
45,K,12.0,Zn,76.0,,,,,P,12.0,,,,,,,,,Impregnation,1084,0.75,0.25,3.0,1.0,2.77,,21.0,,20.0,14.0,34.0,7.1,,,,,
,Ca,5.0,Zn,95.0,,,,,,,,,,,,,,,n.a.,1049,0.75,0.25,3.0,1.0,2.77,,24.0,,26.0,15.0,41.0,9.8,,,,,
,Si,28.5,Al,4.7,,,,,C,66.8,,,,,,,,,n.a.,1176,0.75,0.25,3.0,1.0,2.77,,26.0,,19.0,2.0,21.0,5.5,,,,,
,,,,,,,,,B,50.0,N,50.0,,,,,,,n.a.,1117,0.75,0.25,3.0,1.0,2.77,,27.0,,19.0,2.0,21.0,5.7,,,,,
,K,12.0,Ca,76.0,,,,,P,12.0,,,,,,,,,Impregnation,927,0.75,0.25,3.0,1.0,0.30,,22.0,,25.0,14.0,39.0,8.6,,,,,
,K,12.0,Gd,76.0,,,,,P,12.0,,,,,,,,,Impregnation,1032,0.75,0.25,3.0,1.0,0.30,,13.0,,12.0,11.0,23.0,3.0,,,,,
,K,12.0,Si,76.0,,,,,P,12.0,,,,,,,,,Impregnation,1103,0.75,0.25,3.0,1.0,2.77,,26.0,,29.0,7.0,36.0,9.4,,,,,
,Si,90.0,,,,,,,B,10.0,,,,,,,,,Impregnation,1123,0.75,0.25,3.0,1.0,36.00,,20.5,,15.5,0.0,15.5,3.2,,,,,
,K,12.0,Zr,76.0,,,,,P,12.0,,,,,,,,,Impregnation,1076,0.60,0.20,3.0,1.0,2.77,,23.0,,15.0,10.0,25.0,5.8,,,,,
,K,12.0,Cr,76.0,,,,,P,12.0,,,,,,,,,Impregnation,1217,0.75,0.25,3.0,1.0,2.77,,20.0,,5.0,1.0,6.0,1.2,,,,,
,K,12.0,Ti,76.0,,,,,P,12.0,,,,,,,,,Impregnation,1088,0.60,0.20,3.0,1.0,0.30,,21.0,,7.0,5.0,12.0,2.5,,,,,
46,Mn,8.0,Na,10.0,,,,,,,P,5.0,,Si,77.0,,,,Impregnation,1048,0.50,0.11,4.8,1.0,1.00,92.0,48.0,,26.0,13.0,39.0,18.7,,,,,
,Na,25.0,Mn,12.0,Mg,63.00,,,,,,,,,,,,,Impregnation,1098,0.50,0.11,4.8,1.0,1.00,93.0,28.0,,54.0,13.0,67.0,18.8,,,,,
47,Li,7.5,Na,15.0,K,7.50,Mn,20.00,C,50.0,,,,,,,,,Therm.decomp.,1173,0.90,0.10,9.0,1.0,,,6.2,,,,98.0,6.1,,,,,
,Na,66.7,W,33.3,,,,,,,,,,,,,,,n.a.,1123,0.90,0.10,9.0,1.0,,,2.5,,,,96.0,2.4,,,,,
,Na,66.7,Mo,33.3,,,,,,,,,,,,,,,n.a.,1123,0.90,0.10,9.0,1.0,,,3.3,,,,42.0,1.4,,,,,
,Na,66.7,,,,,,,S,33.3,,,,,,,,,n.a.,1123,0.90,0.10,9.0,1.0,,,1.0,,,,70.0,0.7,,,,,
,Li,25.0,Na,30.0,K,20.00,Pr,4.00,C,21.0,,,,,,,,,Therm.decomp.,1173,0.90,0.10,9.0,1.0,,,10.2,,,,37.0,3.8,,,,,
48,Mo,1.8,W,.1,V,0.10,,,,,,,,Si,98.0,,,,Therm.decomp.,823,0.49,0.11,4.7,1.0,8.00,,17.2,,5.8,13.4,19.2,3.3,,,,,
,Mo,1.7,W,.1,Co,0.10,K,0.10,,,,,,Si,98.0,,,,Impregnation,823,0.08,0.01,6.7,1.0,0.50,,9.0,,4.3,15.1,19.4,1.7,,,,,
,W,1.8,Mo,.1,Co,0.10,,,,,,,,Si,98.0,,,,Impregnation,823,0.18,0.03,6.0,1.0,1.00,,9.1,,3.0,9.3,12.3,1.1,,,,,
,Mo,1.0,W,.1,V,0.10,K,0.80,,,,,,Si,98.0,,,,Impregnation,823,0.18,0.03,6.0,1.0,1.30,,11.6,,5.8,13.4,19.2,2.2,,,,,
,Mo,1.6,W,.1,V,0.10,K,0.20,,,,,,Si,98.0,,,,Impregnation,823,0.06,0.01,6.0,1.0,0.70,,9.3,,8.0,16.1,24.1,2.2,,,,,
,Mo,1.8,W,.1,Co,0.10,,,,,,,,Si,98.0,,,,Sol-gel,823,0.08,0.01,8.0,1.0,0.50,,9.6,,3.5,14.4,17.9,1.7,,,,,
,Mo,.4,W,.0,Co,0.02,,,,,,,,Si,19.6,Al,80.0,,Impregnation,923,0.08,0.02,4.0,1.0,0.85,,13.2,,20.0,14.9,34.9,4.6,,,,,
,Mo,1.8,W,.1,Co,0.10,,,,,,,,Si,98.0,,,,Impregnation,823,0.17,0.04,4.3,1.0,2.60,,15.1,,8.8,14.5,23.3,3.5,,,,,
,Mo,.4,W,.0,Co,0.02,,,,,,,,Si,19.6,Al,80.0,,Impregnation,823,0.09,0.01,9.0,1.0,0.70,,6.8,,9.5,15.0,24.5,1.7,,,,,
49,Li,20.0,Mn,60.1,,,,,Cl,19.9,,,,,,,,130.0,Impregnation ,1023,0.50,0.02,25.0,1.0,0.75,90.0,33.7,41.0,49.0,12.0,61.3,20.7,,,,,
,Na,10.0,Mn,80.0,,,,,Cl,10.0,,,,,,,,,n.a.,1023,0.50,0.03,20.0,1.0,0.38,,13.0,,,,75.8,9.9,,,,,
50,Li,50.0,Y,50.0,,,,,,,,,,,,,,69.8,Therm.decomp.,970,0.18,0.03,6.1,1.0,1.60,99.0,24.0,,23.0,49.0,72.0,17.3,,,,,
51,Li,19.8,Ce,.6,Mg,79.60,,,,,,,,,,,,100.7,n.a.,973,0.22,0.11,2.0,1.0,2.43,90.0,25.0,2.0,67.0,31.0,91.0,22.8,,,,,
52,Na,20.5,Si,46.1,Mn,33.40,,,,,,,P,,,,,83.3,n.a.,1198,0.50,0.10,5.0,1.0,0.75,,22.0,,,,66.0,14.5,,,,,
,Na,3.8,Mn,3.8,Mg,92.40,,,,,,,,,,,,103.9,n.a.,1198,0.50,0.10,5.0,1.0,0.38,,22.0,,,,70.0,15.4,,,,,
53,Pb,7.7,Mg,92.3,,,,,,,,,,,,,,127.2,n.a.,1073,0.69,0.10,6.7,1.0,0.11,,16.0,,,,78.0,12.5,,,,,
54,La,34.9,Sr,65.1,,,,,,,,,,,,,,115.1,Therm.decomp.,1023,0.30,0.05,6.0,1.0,0.18,100.0,20.9,32.0,29.0,35.0,64.0,13.4,,,,,
55,Li,50.0,Ni,50.0,,,,,,,,,,,,,,55.0,n.a.,1023,0.10,0.05,2.0,1.0,0.65,44.0,22.0,,,,59.0,13.0,,,,,
56,Na,5.0,La,45.0,Mn ,50.00,,,,,,,,,,,,100.0,n.a.,1093,0.51,0.10,5.0,1.0,0.87,80.0,21.0,,,,63.4,13.3,,,,,
57,Na,5.0,La,45.0,Mn ,50.00,,,,,,,,,,,,100.0,n.a.,1093,0.83,0.17,5.0,1.0,2.20,,21.0,,,,64.0,13.4,,,,,
,Na,5.0,Gd,45.0,Mn ,50.00,,,,,,,,,,,,100.0,n.a.,1093,0.83,0.17,5.0,1.0,2.20,,20.0,,,,71.0,14.2,,,,,
,Na,5.0,Sm,45.0,Mn ,50.00,,,,,,,,,,,,145.0,n.a.,1093,0.83,0.17,5.0,1.0,2.20,,19.0,,,,69.0,13.1,,,,,
58,La,50.0,Al,50.0,,,,,,,,,,,,,,55.6,Pyrolysis,983,0.51,0.10,5.0,1.0,0.06,,21.1,,,,40.0,8.4,,,,,
59,Li,5.6,Mg,94.4,,,,,,,,,,,,,,95.9,n.a.,1123,0.30,0.05,6.0,1.0,0.09,100.0,21.0,29.0,38.0,29.0,67.0,14.1,,,,,
,Ag,1.5,La,98.5,,,,,,,,,,,,,,102.5,n.a.,1073,0.30,0.05,6.0,1.0,0.18,100.0,20.0,37.0,28.0,32.0,60.0,12.0,,,,,
,Ca,4.0,La,96.0,,,,,,,,,,,,,,100.8,n.a.,1023,0.30,0.05,6.0,1.0,0.18,100.0,19.0,35.0,29.0,31.0,60.0,11.4,,,,,
60,Zn,33.3,Fe,66.7,,,,,,,,,,,,,,68.8,Sol-gel,1103,0.42,0.08,5.0,1.0,0.25,,18.0,,,,72.2,13.0,,,,,
61,Li,2.1,Zn,97.9,,,,,,,,,,,,,,128.2,n.a.,1023,0.08,0.04,2.0,1.0,5.20,56.0,28.0,,29.0,25.0,54.0,15.1,,,,,
62,Na,30.3,Ca,69.7,,,,,,,,,,,,,,92.8,n.a.,948,0.40,0.03,14.6,1.0,1.20,,8.0,,,,80.0,6.4,,,,,
63,Na,23.1,Pr,76.9,,,,,,,,,,,,,,82.7,n.a.,1173,0.50,0.10,5.0,1.0,0.75,,22.0,,,,64.0,14.1,,,,,
64,Li,5.8,Mg,93.3,,,B,0.90,,,,,,,,,,163.0,n.a.,1069,0.60,0.08,7.1,1.0,0.72,,21.0,,,,86.0,18.1,,,,,
,Li,68.8,Ti,31.2,,,,,,,,,,,,,,51.2,n.a.,1023,0.32,0.08,4.0,1.0,0.16,68.0,10.0,27.0,21.0,46.0,67.0,6.7,,,,,
,Ni,20.0,Ti,20.0,Li,60.00,,,,,,,,,,,,180.0,n.a.,1023,0.32,0.08,4.0,1.0,0.16,,19.0,,,,70.0,13.3,,,,,
,Ca,100.0,,,,,,,,,,,Cl,,,,,2.0,n.a.,1073,0.15,0.08,2.0,1.0,0.90,,40.0,,57.0,8.0,65.0,26.0,,,,,
65,Ce,2.0,Li,4.1,Mg,93.90,,,,,,,,,,,,100.0,n.a.,973,0.22,0.11,2.0,1.0,2.65,,46.0,,,,44.0,20.2,,,,,
,Ce,2.0,Li,4.1,Ca,93.90,,,,,,,,,,,,100.0,n.a.,973,0.22,0.11,2.0,1.0,2.65,,46.0,,,,46.0,21.2,,,,,
,Ce,2.0,Li,4.1,Sr,93.90,,,,,,,,,,,,100.0,n.a.,973,0.22,0.11,2.0,1.0,2.65,,14.0,,,,88.0,12.3,,,,,
,Ce,2.0,Li,4.1,Ba,93.90,,,,,,,,,,,,98.4,n.a.,973,0.22,0.11,2.0,1.0,2.65,,18.0,,,,71.0,12.8,,,,,
66,Zn,.4,Li,18.1,Mg,81.50,,,,,,,,,,,,117.5,n.a.,1073,0.28,0.13,2.1,1.0,0.52,,16.0,,40.0,33.0,73.0,11.7,,,,,
,Li,17.9,Mg,82.1,,,,,,,,,,,,,,102.1,n.a.,1073,0.28,0.13,2.1,1.0,0.52,,21.0,,34.0,30.0,64.0,13.4,,,,,
67,Li,20.0,Ti,80.0,,,,,,,,,Cl,,,,,87.7,n.a.,1023,0.05,0.03,2.0,1.0,0.65,40.0,18.0,,77.0,6.0,83.0,14.9,,,,,
,Li,7.7,Co,92.3,,,,,,,,,Cl,,,,,112.3,n.a.,1023,0.05,0.03,2.0,1.0,0.65,91.0,48.0,,32.0,3.0,35.0,16.8,,,,,
,Li,20.0,Ni,80.0,,,,,,,,,Cl,,,,,100.0,n.a.,1023,0.05,0.03,2.0,1.0,0.65,57.0,26.0,,56.0,16.0,72.0,18.7,,,,,
,Li,20.0,Zn,80.0,,,,,,,,,Cl,,,,,80.4,n.a.,1023,0.05,0.03,2.0,1.0,0.65,49.0,22.0,,43.0,26.0,69.0,15.2,,,,,
68,Co,.4,Li,18.1,Mg,81.50,,,,,,,,,,,,100.0,n.a.,1073,0.28,0.13,2.1,1.0,0.52,,22.0,,52.0,45.0,97.0,21.3,,,,,
,Fe,.4,Li,18.1,Mg,81.50,,,,,,,,,,,,100.0,n.a.,1073,0.28,0.13,2.1,1.0,0.52,,23.0,,52.0,43.0,95.0,21.9,,,,,
,Mn ,.4,Li,18.1,Mg,81.50,,,,,,,,,,,,113.9,n.a.,1073,0.28,0.13,2.1,1.0,0.52,,26.0,,46.0,34.0,80.0,20.8,,,,,
69,Li,14.3,Mg,85.7,,,,,,,,,,,,,,95.7,n.a.,1053,0.67,0.07,9.6,1.0,0.22,100.0,13.0,27.0,31.0,42.0,73.0,9.5,,,,,
70,Pb,10.0,Al,90.0,,,,,,,,,,,,,,95.8,n.a.,1073,0.14,0.02,8.9,1.0,0.16,94.0,13.0,30.0,19.0,51.0,70.0,9.1,,,,,
