Repository: TTDhivyaprabha/Rawdata

File: sample.csv (part 2 of 5)
Nr of publication,Cation 1,,Cation 2,,Cation 3,,Cation 4,,Anion 1,,Anion 2,,Pro- motor,Support 1,,Support 2,,,Preparation,"Temperature, K","p(CH4), bar","p(O2), bar",p(CH4)/p(O2),"P total, bar","Contact time, s","X(O2), %","X(CH4), %","S(COx), %","S(C2=), %","S(C2-), %","S(C2), %","Y(C2),%",Basicity,Acidity,Electro-negativity,Anion conductivity,p/n conductivity
,value,mol%,value,mol%,value,mol%,value,mol%,value,mol%,value,mol%,,value,mol%,value,mol%,,,,,,,,,,,,,,,,,,,,
71,Na,5.8,Ca,94.2,,,,,,,,,,,,,,194.2,Impregnation,1013,0.70,0.08,9.3,1.0,0.36,95.0,16.0,,,,76.0,12.2,,,,,
72,Ba,100.0,,,,,,,,,,,,,,,,100.0,n.a.,1013,0.70,0.08,9.3,0.1,14.45,98.0,14.0,,,,70.0,9.8,,,,,
,Ba,100.0,,,,,,,,,,,,,,,,25.0,n.a.,1013,0.67,0.08,8.0,1.0,16.00,98.0,14.0,30.0,31.0,32.0,63.0,8.8,,,,,
,Li,25.0,Bi,75.0,,,,,,,,,Cl,,,,,100.0,n.a.,1023,0.06,0.03,2.0,1.0,90.00,,22.0,,60.0,17.0,77.0,16.9,,,,,
,Na,25.0,Bi,75.0,,,,,,,,,Cl,,,,,100.0,n.a.,1023,0.06,0.03,2.0,1.0,90.00,,23.0,,65.0,18.0,83.0,19.1,,,,,
,K,25.0,Bi,75.0,,,,,,,,,Cl,,,,,175.0,n.a.,1023,0.06,0.03,2.0,1.0,90.00,,24.0,,65.0,17.0,82.0,19.7,,,,,
,Bi,100.0,,,,,,,,,,,Cl,,,,,7.7,n.a.,1023,0.06,0.03,2.0,1.0,90.00,,23.0,,58.0,13.0,71.0,16.3,,,,,
73,Li,15.2,Mg,84.8,,,,,,,,,,,,,,109.6,n.a.,973,0.28,0.16,1.8,1.0,4.90,,39.4,,,,37.6,14.8,,,,,
74,Na,2.5,Mn,15.0,,,,,P,2.5,,,,Si,80.0,,,,n.a.,1198,0.50,0.10,5.0,1.0,0.75,,22.0,,,,66.0,14.5,,,,,
75,Li,4.0,Ce,2.0,Mg,94.00,,,,,,,,,,,,,Impregnation,973,0.22,0.11,2.0,1.0,2.40,,46.3,,,,43.8,20.3,,,,,
,Li,4.0,Ce,2.0,Ca,94.00,,,,,,,,,,,,,Impregnation,973,0.22,0.11,2.0,1.0,2.40,,44.0,,,,45.7,20.1,,,,,
,Li,4.0,Ce,2.0,Sr,94.00,,,,,,,,,,,,,Impregnation,973,0.22,0.11,2.0,1.0,2.40,,14.2,,,,87.8,12.5,,,,,
,Li,4.0,Ce,2.0,Ba,94.00,,,,,,,,,,,,,Impregnation,973,0.22,0.11,2.0,1.0,2.40,,18.4,,,,71.2,13.1,,,,,
76,Na,7.7,Ca,92.3,,,,,,,,,,,,,,98.3,Impregnation,1013,0.66,0.08,8.3,1.0,,,17.5,,,,80.0,14.0,,,,,
,Na,6.0,Ca,94.0,,,,,,,,,,,,,,123.4,Impregnation,1013,0.35,0.14,2.5,1.0,,,30.4,,,,56.0,17.0,,,,,
77,Li,29.4,Zn,70.6,,,,,,,,,,,,,,84.9,n.a.,980,0.50,0.06,8.3,1.0,4.40,,11.0,19.0,31.0,46.0,77.0,8.5,,,,,
,Na,14.3,Mn ,28.6,Mg,57.10,,,,,,,B,,,,,92.4,n.a.,1123,0.50,0.10,5.0,1.0,1.50,,29.0,,,,69.0,20.0,,,,,
78,Na,6.7,La,93.3,,,,,,,,,,,,,,97.3,n.a.,1073,0.30,0.05,6.0,1.0,0.19,100.0,33.0,30.0,31.0,33.0,64.0,21.1,,,,,
,K,4.0,La,96.0,,,,,,,,,,,,,,102.3,n.a.,1073,0.30,0.05,6.0,1.0,0.19,100.0,30.0,36.0,30.0,30.0,60.0,18.0,,,,,
,Mg,6.3,La,93.7,,,,,,,,,,,,,,94.9,n.a.,1023,0.30,0.05,6.0,1.0,0.18,100.0,21.0,35.0,28.0,32.0,60.0,12.6,,,,,
,Ba,1.2,La,98.8,,,,,,,,,,,,,,99.6,n.a.,1073,0.30,0.05,6.0,1.0,0.18,100.0,20.0,32.0,31.0,34.0,65.0,13.0,,,,,
,Bi,.8,La,99.2,,,,,,,,,,,,,,149.2,n.a.,1023,0.30,0.05,6.0,1.0,0.18,100.0,18.0,35.0,27.0,35.0,62.0,11.2,,,,,
79,La,66.7,,,,,,,C,33.3,,,,,,,,,Therm.decomp.,973,0.88,0.12,7.3,1.0,0.05,97.2,17.7,,34.1,34.0,68.1,12.1,,,,,
80,Li,12.0,Mn,50.0,Mg,21.00,,,B,17.0,,,,,,,,,Therm.decomp.,1143,0.50,0.11,4.8,1.0,19.80,69.8,15.1,,33.2,9.8,43.0,6.5,,,,,
,Li,12.0,Mn,25.0,Mg,21.00,,,B,17.0,,,,Al,25.0,,,,Therm.decomp.,1143,0.50,0.11,4.8,1.0,19.80,99.0,23.5,,35.8,5.5,41.3,9.7,,,,,
81,Na,20.0,Mn,60.0,,,,,Cl,20.0,,,,,,,,,Impregnation,1073,0.67,0.33,2.0,1.0,3.00,99.0,37.5,,24.0,12.1,36.1,13.5,,,,,
,Al,2.3,Na,19.5,Mn,58.70,,,Cl,19.5,,,,,,,,,Impregnation,1073,0.67,0.33,2.0,1.0,3.00,99.0,29.3,,8.5,7.5,16.0,4.7,,,,,
,Sn,2.3,Na,19.5,Mn,58.70,,,Cl,19.5,,,,,,,,,Impregnation,1073,0.67,0.33,2.0,1.0,3.00,99.0,38.4,,30.6,9.4,40.0,15.4,,,,,
,Ti,2.3,Na,19.5,Mn,58.70,,,Cl,19.5,,,,,,,,,Impregnation,1073,0.67,0.33,2.0,1.0,3.00,99.0,41.8,,31.3,10.4,41.7,17.4,,,,,
,W,2.3,Na,19.5,Mn,58.70,,,Cl,19.5,,,,,,,,,Impregnation,1073,0.67,0.33,2.0,1.0,3.00,99.0,40.7,,31.2,12.3,43.5,17.7,,,,,
,Ta,2.3,Na,19.5,Mn,58.70,,,Cl,19.5,,,,,,,,,Impregnation,1073,0.67,0.33,2.0,1.0,3.00,99.0,44.1,,34.6,9.8,44.4,19.6,,,,,
,Si,5.0,Na,19.9,Mn,55.20,,,Cl,19.9,,,,,,,,,Impregnation,1073,0.67,0.33,2.0,1.0,3.00,99.0,44.3,,39.7,6.8,46.5,20.6,,,,,
,Na,10.0,Mn,30.0,,,,,Cl,10.0,,,,Si,25.0,C,25.0,,Impregnation,1073,0.67,0.33,2.0,1.0,3.00,99.0,46.2,,35.8,8.6,44.4,20.5,,,,,
,Na,10.0,Mn,30.0,,,,,Cl,10.0,,,,Si,50.0,,,,Impregnation,1073,0.67,0.33,2.0,1.0,3.00,99.0,44.8,,45.4,6.7,52.1,23.3,,,,,
82,Sm,50.0,Li,50.0,,,,,,,,,,,,,,100.0,Impregnation ,973,0.14,0.07,2.0,1.0,0.80,50.3,31.9,72.0,5.0,24.0,28.7,9.2,,,,,
,Nd,50.0,Li,50.0,,,,,,,,,,,,,,58.3,Impregnation ,973,0.14,0.07,2.0,1.0,0.80,56.1,30.4,62.0,14.0,24.0,38.0,11.6,,,,,
83,Li,8.3,Mo,27.8,Bi,55.60,,,Cl,8.3,,,,,,,,94.7,Therm.decomp.,1023,0.05,0.03,2.0,1.0,108.00,43.0,18.0,62.0,34.0,2.0,35.8,6.4,,,,,
84,Li,3.0,Mg,97.0,,,,,,,,,,,,,,100.7,Impregnation ,973,0.76,0.25,3.0,1.0,0.01,91.0,38.3,,19.0,37.0,56.0,21.4,,,,,
85,Na,3.7,Mn,92.7,,,,,Cl,3.6,,,,,,,,101.3,Impregnation,1023,0.51,0.03,20.3,1.0,0.10,,5.5,,,,87.8,4.8,,,,,
86,Li,5.0,Sb,6.2,,,,,,,,,,Si,88.8,,,145.0,Precipitation,1053,0.51,0.11,4.5,1.0,0.33,,2.0,32.0,8.0,60.0,68.0,1.4,,,,,
87,La,50.0,Ti,50.0,,,,,,,,,,,,,,55.5,Pyrolysis,1023,0.41,0.10,4.0,1.0,0.60,99.0,20.0,,,,50.0,10.0,,,,,
88,Ti,5.5,Li,11.6,,,,,,,,,,Si,82.9,,,96.1,n.a.,1047,0.14,0.05,3.0,1.0,3.00,100.0,15.0,25.0,31.0,44.0,75.0,11.3,,,,,
89,Sn,1.6,Li,20.2,Mg,78.20,,,,,,,,,,,,103.0,Mech. Mixing,953,0.67,0.07,9.6,1.0,0.23,90.0,14.3,,,,84.0,12.0,,,,,
90,Li,4.6,Si,40.8,Mg,54.60,,,,,,,,,,,,98.0,n.a.,1123,0.19,0.09,2.0,1.0,10.91,90.0,43.1,,,,39.6,17.1,,,,,
,Li,2.6,Zn,1.0,Mg,96.40,,,,,,,,,,,,100.4,Impregnation,1053,0.17,0.07,2.3,1.0,0.24,90.0,42.0,,,,47.0,19.7,,,,,
91,Mg,3.0,Ca,97.0,,,,,,,,,Cl,,,,,98.6,n.a.,1023,0.13,0.01,8.9,1.0,0.16,45.0,8.0,,40.0,47.0,87.0,7.0,,,,,
,Mg,1.6,Ca,98.4,,,,,,,,,Br,,,,,198.4,n.a.,1023,0.13,0.01,8.9,1.0,0.16,65.0,8.0,,18.0,56.0,74.0,5.9,,,,,
,Ca,100.0,,,,,,,,,,,Cl,,,,,100.0,n.a.,1023,0.13,0.01,8.9,1.0,0.16,35.0,5.0,,34.0,49.0,83.0,4.2,,,,,
,Mg,100.0,,,,,,,,,,,Cl,,,,,1.9,n.a.,1023,0.13,0.01,8.9,1.0,0.16,45.0,8.0,,18.0,56.0,74.0,5.9,,,,,
92,Ca,1.9,Mg,98.1,,,,,,,,,Cl,,,,,112.6,n.a.,1023,0.13,0.01,8.9,1.0,0.16,58.0,7.0,,28.0,48.0,76.0,5.3,,,,,
93,Li,14.5,Co,70.9,,,,,Cl,14.6,,,,,,,,90.3,Therm.decomp.,973,0.10,0.05,2.0,1.0,2.40,90.0,42.0,,,,50.0,21.0,,,,,
94,La,4.8,Ca,95.2,,,,,,,,,,,,,,195.2,Impregnation,1073,0.81,0.20,4.0,1.0,0.03,,22.7,,,,66.8,15.2,,,,,
95,Ba,100.0,,,,,,,,,,,,,,,,100.0,n.a.,1073,0.14,0.06,2.3,1.0,0.04,90.0,34.8,,,,42.8,14.9,,,,,
,Ba,100.0,,,,,,,,,,,,,,,,13.6,Impregnation,1073,0.14,0.06,2.3,1.0,0.04,81.0,34.2,60.0,,,43.0,14.7,,,,,
,La,13.6,Ba,86.4,,,,,,,,,,,,,,136.4,Impregnation,1073,0.14,0.06,2.3,1.0,0.04,99.9,36.6,51.0,,,50.0,18.3,,,,,
96,Ce,18.8,Li,8.8,Mg,72.40,,,,,,,,,,,,98.6,Therm.decomp.,1023,0.08,0.04,2.0,1.2,0.16,,33.0,,,,45.0,14.9,,,,,
97,Li,50.0,Mg,50.0,,,,,,,,,,,,,,150.0,n.a.,1053,0.40,0.20,2.0,1.0,1.30,,40.0,,32.0,11.0,43.0,17.2,,,,,
98,Ca,100.0,,,,,,,,,,,Cl,,,,,100.0,n.a.,1073,0.15,0.08,2.0,1.0,0.90,,39.0,37.0,56.0,7.0,63.0,24.6,,,,,
,Ca,100.0,,,,,,,,,,,Cl,,,,,21.4,n.a.,1073,0.15,0.08,2.0,1.0,0.90,,26.0,25.0,66.0,9.0,75.0,19.5,,,,,
99,Li,21.4,Ca,14.3,Bi,64.30,,,,,,,Cl,,,,,98.6,n.a.,993,0.20,0.10,2.0,1.0,2.60,,18.0,,49.0,18.0,67.0,12.1,,,,,
,Li,20.0,Ca,20.0,Bi,60.00,,,,,,,Cl,,,,,100.0,n.a.,993,0.20,0.10,2.0,1.0,2.60,,22.0,,54.0,13.0,67.0,14.7,,,,,
,Na,20.0,Ca,20.0,Bi,60.00,,,,,,,Cl,,,,,96.7,n.a.,993,0.20,0.10,2.0,1.0,2.60,,16.0,,45.0,20.0,65.0,10.4,,,,,
,Li,16.7,Ca,33.3,Bi,50.00,,,,,,,Cl,,,,,88.3,n.a.,993,0.20,0.10,2.0,1.0,2.60,,42.0,,45.0,2.0,47.0,19.7,,,,,
100,Na,4.3,Zr,95.7,,,,,,,,,,,,,,,n.a.,1023,0.40,0.13,3.1,1.0,0.12,,18.2,,,,59.0,10.7,,,,,
101,Na,5.0,La,45.0,Mn ,50.00,,,,,,,,,,,,106.1,Impregnation,1118,0.41,0.20,2.0,1.0,0.40,44.5,19.8,53.0,30.0,17.0,47.4,9.4,,,,,
102,Li,11.1,Ca,11.1,Bi,33.30,,,Cl,44.5,,,,,,,,98.0,Impregnation,993,0.20,0.10,2.0,1.0,2.40,47.0,21.9,,,,67.0,14.7,,,,,
103,La,9.1,Mg,90.9,,,,,,,,,,,,,,100.0,Impregnation,1073,0.81,0.20,4.0,1.0,0.03,,24.1,,,,63.3,15.3,,,,,
104,La,9.1,Mg,90.9,,,,,,,,,,,,,,93.5,Impregnation,1023,0.81,0.20,4.0,1.0,0.04,98.7,29.1,,,,70.0,20.4,,,,,
105,Sr,2.6,Sm,94.8,,,,,C,2.6,,,,,,,,197.4,Therm.decomp.,573,0.71,0.29,2.5,1.0,1.40,,31.4,,25.0,14.5,39.5,12.4,,,,,
,Sm,100.0,,,,,,,,,,,,,,,,4.3,Therm.decomp.,573,0.71,0.29,2.5,1.0,1.40,,29.3,,,,24.5,7.2,,,,,
106,Ba,4.3,La,8.7,Mg,87.00,,,,,,,,,,,,195.7,Therm.decomp.,1073,0.81,0.20,4.0,1.0,0.07,,26.0,,,,65.3,17.0,,,,,
107,Ti,16.6,La,16.7,Li,66.70,,,,,,,,,,,,89.2,n.a.,1023,0.32,0.08,4.0,1.0,0.16,,19.0,,,,75.0,14.3,,,,,
108,Li,5.8,Ca,94.2,,,,,,,,,,,,,,96.6,Impregnation,1013,0.67,0.07,9.1,1.0,0.36,91.0,16.0,23.0,27.0,41.0,68.0,10.9,,,,,
,K,2.4,Ca,97.6,,,,,,,,,,,,,,103.3,Impregnation,1013,0.67,0.07,9.1,1.0,0.25,93.0,15.0,26.0,24.0,42.0,66.0,9.9,,,,,
,Li,5.7,Ca,91.4,,,,,C,2.9,,,,,,,,101.2,n.a.,1013,0.67,0.07,9.0,1.0,0.36,91.0,16.0,,41.0,27.0,68.0,10.9,,,,,
,K,6.9,Ca,89.7,,,,,C,3.4,,,,,,,,99.6,n.a.,1013,0.67,0.07,9.0,1.0,0.14,91.0,14.0,,42.0,20.0,62.0,8.7,,,,,
,Na,6.5,Ca,90.3,,,,,C,3.2,,,,,,,,99.4,n.a.,1013,0.67,0.07,9.0,1.0,0.14,83.0,15.0,,42.0,25.0,67.0,10.1,,,,,
,Na,5.9,Ca,94.1,,,,,,,,,,,,,,100.8,n.a.,1013,0.67,0.07,9.0,1.0,0.15,90.0,14.0,,43.0,24.0,67.0,9.4,,,,,
,Na,6.7,Ca,90.0,,,,,S,3.3,,,,,,,,99.0,n.a.,1013,0.67,0.07,9.0,1.0,0.19,92.0,16.0,,45.0,26.0,71.0,11.4,,,,,
,K,5.7,Ca,91.4,,,,,S,2.9,,,,,,,,100.8,n.a.,1013,0.67,0.07,9.0,1.0,0.22,85.0,15.0,,42.0,27.0,69.0,10.4,,,,,
,Li,6.5,Ca,90.3,,,,,S,3.2,,,,,,,,193.5,n.a.,1013,0.67,0.07,9.0,1.0,1.40,99.0,16.0,,32.0,33.0,65.0,10.4,,,,,
,Sr,100.0,,,,,,,,,,,,,,,,8.9,n.a.,1013,0.67,0.08,8.0,1.0,25.00,88.0,12.0,28.0,36.0,28.0,64.0,7.7,,,,,
109,Pb,8.9,,,,,,,,,,,,Al,91.1,,,99.8,Therm.decomp.,1017,0.51,0.05,10.1,1.0,3.28,94.0,6.5,66.0,28.0,6.0,33.9,2.2,,,,,
,Pb,8.7,Al,91.3,,,,,,,,,,,,,,131.3,Therm.decomp.,1017,0.51,0.05,10.1,1.0,0.00,94.0,6.5,66.0,28.0,6.0,33.9,2.2,,,,,
110,Mn,40.0,Li,60.0,,,,,,,,,,,,,,100.0,n.a.,1053,0.33,0.17,2.0,1.0,0.39,,32.0,,,,50.0,16.0,,,,,
,Fe,40.0,Li,60.0,,,,,,,,,,,,,,100.0,n.a.,1073,0.33,0.17,2.0,1.0,0.39,,40.0,,,,55.0,22.0,,,,,
,In,40.0,Li,60.0,,,,,,,,,,,,,,100.0,n.a.,1053,0.33,0.17,2.0,1.0,0.39,,35.0,,,,57.0,20.0,,,,,
,Ni,40.0,Li,60.0,,,,,,,,,,,,,,110.0,n.a.,1033,0.33,0.17,2.0,1.0,0.39,,35.0,,,,68.0,23.8,,,,,
,Li,50.0,Ni,50.0,,,,,,,,,,,,,,78.6,n.a.,1013,0.33,0.17,2.0,1.0,0.39,,40.0,,,,52.0,20.8,,,,,
,Ti,28.6,Li,71.4,,,,,,,,,,,,,,100.0,n.a.,1053,0.33,0.17,2.0,1.0,0.39,,30.0,,,,62.0,18.6,,,,,
,Ge,28.6,Li,71.4,,,,,,,,,,,,,,100.0,n.a.,1113,0.33,0.17,2.0,1.0,0.39,,32.0,,,,50.0,16.0,,,,,
,Sr,28.6,Li,71.4,,,,,,,,,,,,,,100.0,n.a.,1073,0.33,0.17,2.0,1.0,0.39,,37.0,,,,55.0,20.4,,,,,
,Sn,28.6,Li,71.4,,,,,,,,,,,,,,82.1,n.a.,1053,0.33,0.17,2.0,1.0,0.39,,29.0,,,,63.0,18.3,,,,,
111,La,10.7,Ba,89.3,,,,,,,,,,,,,,98.4,n.a.,1023,0.50,0.10,5.0,1.0,2.77,,23.0,,,,65.0,15.0,,,,,
112,Li,9.1,Ti,90.9,,,,,,,,,Cl,,,,,100.0,n.a.,1023,0.12,0.04,3.0,1.0,0.65,85.0,40.0,,39.0,2.0,41.0,16.4,,,,,
,Na,9.1,Ti,90.9,,,,,,,,,Cl,,,,,100.0,n.a.,1023,0.12,0.04,3.0,1.0,0.65,100.0,35.0,,56.0,9.0,65.0,22.8,,,,,
,K,9.1,Ti,90.9,,,,,,,,,Cl,,,,,100.8,n.a.,1023,0.12,0.04,3.0,1.0,0.65,80.0,32.0,,44.0,10.0,54.0,17.3,,,,,
,Na,9.9,Mn,1.0,Ti,89.10,,,,,,,Cl,,,,,94.6,n.a.,1023,0.12,0.04,3.0,1.0,0.65,100.0,43.0,,52.0,9.0,61.0,26.2,,,,,
113,Li,4.5,Mg,95.5,,,,,,,,,,,,,,100.5,n.a.,973,0.67,0.33,2.0,1.0,0.01,76.0,34.0,,40.0,16.0,56.0,19.0,,,,,
,Li,5.0,Zn,5.0,Mg,90.00,,,,,,,,,,,,100.0,n.a.,973,0.67,0.33,2.0,1.0,0.01,,35.0,,29.0,21.0,50.0,17.5,,,,,
,Li,5.0,Ni,5.0,Mg,90.00,,,,,,,,,,,,100.0,n.a.,973,0.67,0.33,2.0,1.0,0.01,,34.0,,26.0,20.0,46.0,15.6,,,,,
,Li,5.0,Sm,5.0,Mg,90.00,,,,,,,,,,,,100.0,n.a.,973,0.67,0.33,2.0,1.0,0.01,,40.0,,23.0,23.0,46.0,18.4,,,,,
,Li,5.0,Ce,5.0,Mg,90.00,,,,,,,,,,,,128.3,n.a.,973,0.67,0.33,2.0,1.0,0.01,,42.0,,24.0,24.0,48.0,20.2,,,,,
114,Na,33.3,Mn,66.7,,,,,,,,,Cl,,,,,67.2,n.a.,1072,0.67,0.33,2.0,1.0,3.00,100.0,37.0,,24.0,12.0,36.0,13.3,,,,,
,Sn,.5,Na,33.2,Mn,66.30,,,,,,,Cl,,,,,100.0,n.a.,1064,0.67,0.33,2.0,1.0,3.00,100.0,38.0,,31.0,9.0,40.0,15.2,,,,,
,Ti,.5,Na,33.2,Mn,66.30,,,,,,,Cl,,,,,100.0,n.a.,1087,0.67,0.33,2.0,1.0,3.00,100.0,42.0,,31.0,11.0,42.0,17.6,,,,,
,W,.5,Na,33.2,Mn,66.30,,,,,,,Cl,,,,,100.0,n.a.,1089,0.67,0.33,2.0,1.0,3.00,100.0,41.0,,32.0,12.0,44.0,18.0,,,,,
,Ta,.5,Na,33.2,Mn,66.30,,,,,,,Cl,,,,,100.6,n.a.,1077,0.67,0.33,2.0,1.0,3.00,100.0,44.0,,35.0,10.0,45.0,19.8,,,,,
,Si,1.1,Na,33.0,Mn,65.90,,,,,,,Cl,,,,,117.1,n.a.,1041,0.67,0.33,2.0,1.0,3.00,100.0,44.0,,40.0,7.0,47.0,20.7,,,,,
,Si,18.2,Na,27.3,Mn,54.50,,,,,,,Cl,,,,,#VALUE!,n.a.,1053,0.67,0.33,2.0,1.0,3.00,100.0,46.0,,36.0,9.0,45.0,20.7,,,,,
115,Li,5.5,Mg,94.5,,,,,,,,,,,,,,,Impregnation,975,0.87,0.03,29.0,1.0,0.72,,4.0,,,,80.0,3.2,,,,,
,Mg,98.0,,,,,,,B,2.0,,,,,,,,,Impregnation,983,0.87,0.03,29.0,1.0,0.72,,2.3,,,,18.0,0.4,,,,,
,Li,5.5,Mg,93.8,,,,,B,.7,,,,,,,,,Impregnation,973,0.87,0.03,29.0,1.0,0.72,,4.4,,,,88.0,3.9,,,,,
,Li,5.5,Mg,89.8,,,,,B,4.7,,,,,,,,,Impregnation,1073,0.87,0.03,29.0,1.0,0.72,,17.0,,,,74.0,12.6,,,,,
,Li,5.5,Al,1.0,Mg,93.50,,,,,,,,,,,,,Impregnation,1075,0.60,0.08,7.1,1.0,0.72,,17.3,,,,45.0,7.8,,,,,
,Li,5.5,Y,.9,Mg,93.60,,,,,,,,,,,,,Impregnation,1072,0.60,0.08,7.1,1.0,0.72,,20.0,,,,68.0,13.6,,,,,
,Li,5.5,La,.7,Mg,93.80,,,,,,,,,,,,,Impregnation,1072,0.60,0.08,7.1,1.0,0.72,,18.0,,,,74.0,13.3,,,,,
,Li,5.5,La,1.5,Mg,93.00,,,,,,,,,,,,,Impregnation,1072,0.60,0.08,7.1,1.0,0.72,,16.0,,,,71.0,11.4,,,,,
116,Ag,8.5,,,,,,,,,,,Cl,Al,91.5,,,,Impregnation,973,0.10,0.05,2.0,1.0,1.50,,31.5,,,,19.6,6.2,,,,,
,K,3.0,Ag,8.5,,,,,Cl,3.0,,,Cl,Al,85.5,,,,Impregnation,973,0.10,0.05,2.0,1.0,1.50,,30.8,,,,33.6,10.3,,,,,
,Li,3.0,Ag,8.5,,,,,Cl,3.0,,,Cl,Al,85.5,,,,Impregnation,973,0.10,0.05,2.0,1.0,1.50,,2.2,,,,76.9,1.7,,,,,
,Ba,3.0,Ag,8.5,,,,,Cl,6.0,,,Cl,Al,82.5,,,,Impregnation,973,0.10,0.05,2.0,1.0,1.50,,32.1,,,,32.1,10.3,,,,,
,Na,3.0,Ag,8.5,,,,,Cl,3.0,,,Cl,Al,85.5,,,,Impregnation,973,0.10,0.05,2.0,1.0,1.50,,35.0,,,,33.5,11.7,,,,,
,Cs,3.0,Ag,8.5,,,,,Cl,3.0,,,Cl,Al,85.5,,,,Impregnation,973,0.10,0.05,2.0,1.0,1.50,,30.2,,,,24.3,7.3,,,,,
,Ag,18.0,,,,,,,,,,,Cl,Al,82.0,,,,Impregnation,973,0.10,0.05,2.0,1.0,1.50,,20.4,,,,0.0,0.0,,,,,
,Ag,18.0,Ba,41.0,,,,,C,41.0,,,Cl,,,,,,Impregnation,973,0.10,0.05,2.0,1.0,1.50,,26.8,,,,0.3,0.1,,,,,
,Pr,5.0,Ag,8.5,,,,,,,,,Cl,Al,86.5,,,,Impregnation,973,0.10,0.05,2.0,1.0,1.50,,26.6,,,,0.2,0.1,,,,,
,Pr,1.0,Ag,8.5,,,,,,,,,Cl,Al,90.5,,,,Impregnation,973,0.10,0.05,2.0,1.0,1.50,,26.1,,,,0.0,0.0,,,,,
,Bi ,1.0,Ag,18.0,,,,,,,,,Cl,Al,81.0,,,,Impregnation,973,0.10,0.05,2.0,1.0,1.50,,23.4,,,,1.3,0.3,,,,,
,Ba,1.0,Ag,18.0,,,,,,,,,Cl,Al,81.0,,,,Impregnation,973,0.10,0.05,2.0,1.0,1.50,,27.8,,,,0.7,0.2,,,,,
,Ba,5.0,Ag,18.0,,,,,,,,,Cl,Al,77.0,,,,Impregnation,973,0.10,0.05,2.0,1.0,1.50,,26.0,,,,1.7,0.4,,,,,
,K,3.0,Ag,18.0,,,,,,,,,Cl,Al,79.0,,,,Impregnation,973,0.10,0.05,2.0,1.0,1.50,,17.2,,,,23.3,4.0,,,,,
,Ag,18.0,,,,,,,,,,,Cl,Al,82.0,,,,Therm.decomp.,973,0.10,0.05,2.0,1.0,1.50,,5.0,,,,0.0,0.0,,,,,
,Ba,3.0,Ag,18.0,,,,,Cl,6.0,,,Cl,Al,73.0,,,,Therm.decomp.,973,0.10,0.05,2.0,1.0,1.50,,17.2,,,,25.4,4.4,,,,,
,Ba,3.0,La,91.0,,,,,Cl,6.0,,,Cl,,,,,,Therm.decomp.,973,0.10,0.05,2.0,1.0,1.50,,26.7,,,,15.3,4.1,,,,,
,Ba,3.0,La,9.0,,,,,Cl,6.0,,,Cl,Al,82.0,,,,Impregnation,973,0.10,0.05,2.0,1.0,1.50,,15.8,,,,28.0,4.4,,,,,
,Ba,3.0,La,18.0,,,,,Cl,6.0,,,Cl,Al,73.0,,,,Impregnation,973,0.10,0.05,2.0,1.0,1.50,,27.1,,,,30.4,8.2,,,,,
,Ba,3.0,Ag,18.0,,,,,Cl,6.0,,,Cl,Al,73.0,,,,Therm.decomp.,973,0.10,0.05,2.0,1.0,1.50,,21.3,,,,30.4,6.5,,,,,
,Ca,1.0,Ag,18.0,,,,,Cl,2.0,,,Cl,Al,79.0,,,,Impregnation,973,0.10,0.05,2.0,1.0,1.50,,15.8,,,,25.4,4.0,,,,,
117,Sr,3.0,,,,,,,Cl,6.0,,,Cl,Al,91.0,,,,Impregnation,1023,0.10,0.05,2.0,1.0,1.50,,30.3,,,,56.0,17.0,,,,,
,Ba,28.0,,,,,,,C,28.0,,,Cl,Al,44.0,,,,Impregnation,1023,0.10,0.05,2.0,1.0,1.50,,43.2,,,,41.8,18.1,,,,,
,Ba,3.0,,,,,,,Cl,6.0,,,Cl,Al,91.0,,,,Impregnation,1048,0.06,0.05,1.2,1.0,2.10,,47.0,,,,41.6,19.6,,,,,
,Ba,6.0,,,,,,,Br,12.0,,,Cl,Al,82.0,,,,Impregnation,1023,0.10,0.05,2.0,1.0,1.60,,38.6,,,,40.6,15.7,,,,,
,Ba,3.0,,,,,,,,,,,Cl,Al,97.0,,,,Impregnation,1023,0.10,0.05,2.0,1.0,1.60,,33.3,,,,49.6,16.5,,,,,
,Ba,3.0,,,,,,,C,3.0,,,Cl,Ti,94.0,,,,Impregnation,1023,0.10,0.05,2.0,1.0,0.31,,38.8,,,,54.5,21.1,,,,,
,Ba,3.0,,,,,,,Cl,6.0,,,,Ti,91.0,,,,Impregnation,1023,0.10,0.05,2.0,1.0,4.10,,38.2,,,,47.9,18.3,,,,,
,Ba,3.0,,,,,,,C,3.0,,,Cl,Zr,94.0,,,,Impregnation,1023,0.10,0.05,2.0,1.0,0.70,,28.1,,,,42.8,12.0,,,,,
118,Y,16.7,Ba,33.3,Sn,50.00,,,,,,,,,,,,,Therm.decomp.,1023,0.15,0.08,2.0,1.0,0.15,100.0,29.0,,,,20.0,5.8,,,,,
,Y,15.0,Ba,30.0,Sn,55.00,,,,,,,,,,,,,Therm.decomp.,1073,0.83,0.17,4.9,1.0,0.15,83.0,16.4,,,,53.0,8.7,,,,,
119,Y,17.2,Ba,36.2,Sn,46.60,,,,,,,,,,,,,Therm.decomp.,1023,0.83,0.17,4.9,1.0,0.15,49.0,5.2,,,,38.0,2.0,,,,,
120,K,28.6,La,28.6,Ti,42.80,,,,,,,,,,,,,Therm.decomp.,1023,0.29,0.15,1.9,1.0,1.20,,39.0,,,,42.0,16.4,,,,,
,K,28.6,Nd,28.6,Ti,42.80,,,,,,,,,,,,,Therm.decomp.,1023,0.29,0.15,1.9,1.0,0.96,,26.0,,,,24.0,6.2,,,,,
,K,28.6,Sm,28.6,Ti,42.80,,,,,,,,,,,,,Therm.decomp.,1023,0.29,0.15,1.9,1.0,1.20,,25.0,,,,23.0,5.8,,,,,
,K,28.6,Dy,28.6,Ti,42.80,,,,,,,,,,,,,Therm.decomp.,1023,0.29,0.15,1.9,1.0,1.00,,25.0,,,,15.0,3.8,,,,,
,K,28.6,Gd,28.6,Ti,42.80,,,,,,,,,,,,,Therm.decomp.,1023,0.29,0.15,1.9,1.0,2.00,,29.0,,,,20.0,5.8,,,,,
,Rb,28.6,La,28.6,Ti,42.80,,,,,,,,,,,,,Therm.decomp.,1023,0.29,0.15,1.9,1.0,0.80,,21.0,,,,31.0,6.5,,,,,
,Na,28.6,La,28.6,Ti,42.80,,,,,,,,,,,,,Therm.decomp.,1023,0.29,0.15,1.9,1.0,0.80,,35.0,,,,28.0,9.8,,,,,
,K,28.6,Pr,28.6,Ti,42.80,,,,,,,,,,,,,Therm.decomp.,1023,0.29,0.15,1.9,1.0,1.20,,30.0,,,,40.0,12.0,,,,,
,K,28.6,Ce,28.6,Ti,42.80,,,,,,,,,,,,,Therm.decomp.,1023,0.29,0.15,1.9,1.0,5.00,,29.0,,,,36.0,10.4,,,,,
121,Ba,3.0,,,,,,,Cl,6.0,,,Cl,Al,91.0,,,,Impregnation,1048,0.06,0.05,1.2,1.0,2.10,,47.0,,,,56.0,26.3,,,,,
,Ba,6.0,,,,,,,Br,12.0,,,Cl,Al,82.0,,,,Impregnation,1023,0.10,0.05,2.0,1.0,1.60,,38.6,,,,41.8,16.1,,,,,
,Ba,3.0,,,,,,,C,3.0,,,Cl,Zr,94.0,,,,Impregnation,1023,0.10,0.05,2.0,1.0,0.70,,28.1,,,,41.6,11.7,,,,,
122,Sr,9.1,La,90.9,,,,,,,,,,,,,,,Precipitation,1189,0.70,0.10,7.0,1.0,0.15,,14.6,,,,9.1,1.3,,,,,
123,Si,100.0,,,,,,,,,,,,,,,,,n.a.,1073,0.96,0.04,24.0,1.0,3.60,97.0,4.1,,25.0,22.0,47.0,1.9,,,,,
,K,1.0,,,,,,,Br,1.0,,,,Si,98.0,,,,Impregnation,1173,0.91,0.09,10.1,1.0,3.00,98.0,16.0,,48.0,6.0,54.0,8.6,,,,,
,Pb,20.0,,,,,,,,,,,,Si,80.0,,,,Impregnation,1190,0.83,0.16,5.2,1.0,0.40,88.7,18.7,,30.2,20.2,50.4,9.4,,,,,
,Pb,3.2,Si,96.8,,,,,,,,,,,,,,#VALUE!,n.a.,1110,0.87,0.03,30.9,1.0,2.12,99.0,8.0,14.0,31.0,51.0,82.0,6.6,,,,,
124,Li,2.0,Mg,97.0,,,,,B,1.0,,,,,,,,,Therm.decomp.,1073,0.60,0.08,7.1,1.0,0.72,,21.2,,,,86.0,18.2,,,,,
,Li,2.0,Al,1.0,Mg,97.00,,,,,,,,,,,,,Therm.decomp.,1073,0.60,0.08,7.1,1.0,0.72,,17.3,,,,45.0,7.8,,,,,
125,Li,15.4,Zn,46.2,Mg,38.40,,,,,,,,,,,,,Therm.decomp.,1073,0.27,0.06,4.7,1.0,,,20.1,,,,76.3,15.3,,,,,
,Li,4.3,Cs,.9,Zn,94.80,,,,,,,,,,,,,Therm.decomp.,1013,0.27,0.06,4.7,1.0,,,21.8,,,,77.0,16.8,,,,,
,Li,14.8,Al,3.7,Zn,44.40,Mg,37.10,,,,,,,,,,,Therm.decomp.,1073,0.27,0.06,4.7,1.0,,,22.2,,,,78.0,17.3,,,,,
,Li,4.3,Zn,52.2,Zr,43.50,,,,,,,,,,,,,Therm.decomp.,1073,0.27,0.06,4.7,1.0,,,9.1,,,,52.9,4.8,,,,,
,Li,15.4,Mg,38.5,Zn,46.10,,,,,,,,,,,,99.4,n.a.,1073,0.27,0.06,4.8,1.0,0.49,,26.0,,37.0,36.0,73.0,19.0,,,,,
,Li,14.8,Al,3.8,Zn,44.40,Mg,37.00,,,,,,,,,,#VALUE!,n.a.,1073,0.27,0.06,4.8,1.0,0.49,,28.0,,43.0,32.0,75.0,21.0,,,,,
126,Li,6.2,Na,35.0,Ti,32.60,Si,20.00,Cl,6.2,,,,,,,,,Impregnation,973,0.05,0.02,2.4,1.0,0.60,,50.0,,39.5,0.0,39.5,19.8,,,,,
,Rb,6.2,Na,35.0,Ti,32.60,Si,20.00,Cl,6.2,,,,,,,,,Impregnation,973,0.05,0.02,2.4,1.0,0.60,,36.9,,3.8,3.6,7.4,2.7,,,,,
,Li,5.8,Ti,88.4,,,,,Cl,5.8,,,,,,,,,Impregnation,973,0.05,0.02,2.4,1.0,0.60,,33.6,,19.9,0.0,19.9,6.7,,,,,
,Li,5.8,Mn,88.4,,,,,Cl,5.8,,,,,,,,,Impregnation,973,0.05,0.02,2.4,1.0,0.60,,41.0,,28.0,0.0,28.0,11.5,,,,,
,Rb,28.0,Ti,44.0,,,,,Cl,28.0,,,,,,,,,Impregnation,973,0.05,0.02,2.4,1.0,0.60,,20.3,,2.6,3.7,6.3,1.3,,,,,
127,Bi,20.0,Pb,30.0,Ba,50.00,,,,,,,,,,,,91.6,Impregnation,1048,0.30,0.04,7.5,1.0,1.60,,3.8,,,,21.0,0.8,,,,,
128,Li,11.6,Mg,88.4,,,,,,,,,,,,,,121.7,Impregnation,1073,0.67,0.07,9.6,1.0,0.23,,16.3,,,,84.0,13.7,,,,,
129,Sr,33.3,La,66.7,,,,,,,,,,,,,,84.9,Precipitation ,1153,0.88,0.13,6.7,1.0,0.02,99.6,21.2,,,,73.1,15.5,,,,,
130,Y,18.2,Ca,81.8,,,,,,,,,,,,,,181.8,Precipitation ,1023,0.15,0.08,2.0,1.0,0.75,90.0,37.0,,,,35.0,13.0,,,,,
131,Ca,100.0,,,,,,,,,,,,,,,,100.0,Therm.decomp.,1073,0.09,0.05,2.0,1.0,0.19,100.0,38.0,79.0,12.0,9.0,21.0,8.0,,,,,
,Sr,100.0,,,,,,,,,,,,,,,,3.9,Therm.decomp.,1073,0.09,0.05,2.0,1.0,0.19,39.0,24.0,52.0,25.0,23.0,48.0,11.5,,,,,
,Sm,3.9,Mg,96.1,,,,,,,,,,,,,,116.1,Therm.decomp.,1073,0.09,0.05,2.0,1.0,0.19,93.0,39.0,64.0,20.0,16.0,36.0,14.0,,,,,
132,Ca,20.0,Ba,80.0,,,,,,,,,,,,,,80.4,Impregnation,1073,0.67,0.07,9.6,1.0,0.23,16.0,2.0,76.0,24.0,0.0,24.0,0.5,,,,,
133,Li,.4,Mg,99.6,,,,,,,,,,,,,,100.4,Precipitation,1023,0.03,0.02,1.9,1.0,1.23,90.0,46.0,,,,62.8,28.9,,,,,
,Mn,.8,Mg,99.2,,,,,,,,,,,,,,109.2,n.a.,1023,0.03,0.02,1.9,1.0,1.23,90.0,34.9,,,,46.0,16.1,,,,,
,Co,10.0,Mg,90.0,,,,,,,,,,,,,,105.3,Impregnation,1023,0.03,0.02,1.9,1.0,1.23,90.0,32.7,,,,35.7,11.7,,,,,
134,Na,15.3,P,7.7,Gd ,38.50,Mn,38.50,,,,,,,,,,184.7,Pyrolysis,1101,0.41,0.21,2.0,1.0,0.29,,15.0,47.0,36.0,17.0,53.0,8.0,,,,,
135,Zn,100.0,,,,,,,,,,,,,,,,47.9,Therm.decomp.,973,0.44,0.11,4.0,1.0,0.15,100.0,18.0,,,,23.0,4.1,,,,,
,Li,47.9,Zn,52.1,,,,,,,,,,,,,,54.7,Therm.decomp.,973,0.44,0.11,4.0,1.0,0.15,23.0,5.0,,,,42.0,2.1,,,,,
136,Li,2.6,Zn,1.0,Mg,96.40,,,,,,,,,,,,100.0,Impregnation,1053,0.17,0.07,2.3,1.0,0.24,90.0,42.0,,,,47.0,19.7,,,,,
,Li,2.6,Cd,1.0,Mg,96.40,,,,,,,,,,,,197.4,Impregnation,1053,0.17,0.07,2.3,1.0,0.24,,29.0,,,,49.0,14.2,,,,,
137,Ba,100.0,,,,,,,,,,,,,,,,50.0,n.a.,1073,0.14,0.06,2.3,1.0,0.04,90.0,34.8,,,,42.8,14.9,,,,,
,Ba,50.0,,,,,,,Cl,50.0,,,,,,,,63.6,n.a.,1073,0.14,0.06,2.3,1.0,0.04,81.0,34.2,60.0,,,43.0,14.7,,,,,
,La,13.6,Ba,86.4,,,,,,,,,,,,,,186.4,Impregnation,1073,0.14,0.06,2.3,1.0,0.04,99.9,36.6,51.0,,,50.0,18.3,,,,,
,Ba,100.0,,,,,,,,,,,,,,,,100.0,Impregnation,1073,0.17,0.06,3.0,1.0,42.29,95.9,21.7,65.0,30.0,5.0,34.7,7.5,,,,,
138,Ba,100.0,,,,,,,,,,,,,,,,100.0,n.a.,1013,0.70,0.08,9.3,1.0,14.45,98.0,14.0,,,,70.0,9.8,,,,,
139,Sr,50.0,,,,,,,C,50.0,,,,,,,,,Therm.decomp.,1153,0.91,0.09,10.0,1.0,0.24,43.3,7.0,,,,67.5,4.7,,,,,
,Ba,50.0,,,,,,,C,50.0,,,,,,,,,Therm.decomp.,1153,0.91,0.09,10.0,1.0,0.24,43.1,7.6,,,,74.9,5.7,,,,,
,Th,100.0,,,,,,,,,,,,,,,,,Therm.decomp.,1153,0.91,0.09,10.0,1.0,0.24,54.7,8.6,,,,64.3,5.5,,,,,
,Sr,50.0,Th,50.0,,,,,,,,,,,,,,,Therm.decomp.,1153,0.91,0.09,10.0,1.0,0.24,56.5,9.3,,,,73.3,6.8,,,,,
,Ca,50.0,,,,,,,C,50.0,,,,,,,,,Therm.decomp.,1153,0.91,0.09,10.0,1.0,0.24,70.3,9.5,,,,63.9,6.1,,,,,
,La,100.0,,,,,,,,,,,,,,,,,Therm.decomp.,1153,0.91,0.09,10.0,1.0,0.24,69.6,10.1,,,,65.3,6.6,,,,,
,Th,9.1,Sr,45.5,,,,,C,45.4,,,,,,,,,Therm.decomp.,1153,0.91,0.09,10.0,1.0,0.24,68.4,11.3,,,,75.6,8.5,,,,,
,Sr,50.0,Th,50.0,,,,,,,,,,,,,,,Therm.decomp.,1153,0.91,0.09,10.0,1.0,0.24,74.1,12.0,,,,75.0,9.0,,,,,
,Ba,50.0,Th,50.0,,,,,,,,,,,,,,,Therm.decomp.,1153,0.91,0.09,10.0,1.0,0.24,84.8,12.2,,,,69.0,8.4,,,,,
,Th,9.1,Ca,45.5,,,,,C,45.4,,,,,,,,,Therm.decomp.,1153,0.91,0.09,10.0,1.0,0.24,89.5,12.4,,,,68.6,8.5,,,,,
,Ca,50.0,Th,50.0,,,,,,,,,,,,,,,Therm.decomp.,1153,0.91,0.09,10.0,1.0,0.24,97.4,14.2,,,,70.9,10.1,,,,,
,La,4.5,Sr,4.6,Th,90.90,,,,,,,,,,,,,Therm.decomp.,1153,0.91,0.09,10.0,1.0,0.24,99.4,15.1,,,,74.9,11.3,,,,,
,La,9.1,Th,90.9,,,,,,,,,,,,,,,Therm.decomp.,1153,0.91,0.09,10.0,1.0,0.24,99.7,13.8,,,,68.3,9.4,,,,,
,Th,9.1,La,90.9,,,,,,,,,,,,,,,Therm.decomp.,1153,0.91,0.09,10.0,1.0,0.24,99.8,14.0,,,,68.3,9.6,,,,,
140,Y,100.0,,,,,,,,,,,,,,,,100.0,n.a.,1073,0.30,0.05,6.0,1.0,0.16,100.0,18.0,44.0,,,56.2,10.1,,,,,
,La,100.0,,,,,,,,,,,,,,,,100.0,n.a.,998,0.18,0.02,8.8,1.0,2.38,91.0,9.4,53.0,,,46.6,4.4,,,,,
,Nd,100.0,,,,,,,,,,,,,,,,100.0,Therm.decomp.,1023,0.30,0.05,6.0,1.0,0.18,100.0,17.1,43.0,,,57.0,9.7,,,,,
,Eu,100.0,,,,,,,,,,,,,,,,100.0,Therm.decomp.,973,0.30,0.05,6.0,1.0,0.19,100.0,18.2,44.0,,,55.9,10.2,,,,,
,Gd,100.0,,,,,,,,,,,,,,,,25.0,Therm.decomp.,1073,0.30,0.05,6.0,1.0,0.23,100.0,19.2,39.0,,,61.0,11.7,,,,,
,Ce,25.0,Na,75.0,,,,,,,,,,,,,,75.5,Impregnation,970,0.18,0.03,6.1,1.0,1.50,100.0,15.7,,,,59.0,9.3,,,,,
,Na,.5,La,99.5,,,,,,,,,,,,,,104.5,Therm.decomp.,1073,0.30,0.05,6.0,1.0,0.10,100.0,20.0,31.0,,,69.2,13.8,,,,,
,Yb,5.0,Ce,45.0,Sr,50.00,,,,,,,,,,,,110.0,Therm.decomp.,1023,0.14,0.07,2.0,1.0,0.72,90.0,52.6,,,,60.1,31.6,,,,,
,Na,15.0,Mg,85.0,,,,,,,,,,,,,,90.8,Impregnation,1073,0.03,0.01,2.0,1.0,2.17,90.0,39.4,,,,56.8,22.4,,,,,
141,Na,5.8,Ca,94.2,,,,,,,,,,,,,,100.0,n.a.,1013,0.70,0.08,9.3,1.0,0.36,95.0,16.0,,,,76.0,12.2,,,,,
,Li,5.8,Ca,94.2,,,,,,,,,,,,,,96.6,n.a.,1013,0.67,0.07,9.1,1.0,0.36,91.0,16.0,23.0,27.0,41.0,68.0,10.9,,,,,
,K,2.4,Ca,97.6,,,,,,,,,,,,,,197.6,n.a.,1013,0.67,0.07,9.1,1.0,0.25,93.0,15.0,26.0,24.0,42.0,66.0,9.9,,,,,
,Ca,100.0,,,,,,,,,,,,,,,,7.5,n.a.,1040,0.64,0.08,8.2,1.0,0.17,94.0,11.0,45.0,,,55.0,6.1,,,,,
,Pb,7.5,Mg,92.5,,,,,,,,,,,,,,96.2,n.a.,1057,0.64,0.08,8.2,1.0,0.54,98.0,13.0,31.0,,,69.0,9.0,,,,,
,Pb,3.7,Ca,96.3,,,,,,,,,S,,,,,96.4,n.a.,1020,0.64,0.08,8.2,1.0,7.30,99.0,12.0,40.0,,,60.0,7.2,,,,,
,Pb,.1,Si,33.3,Ca,66.60,,,,,,,,,,,,101.8,n.a.,1054,0.64,0.08,8.2,1.0,0.20,94.0,9.0,54.0,,,46.0,4.1,,,,,
,Pb,1.9,K,98.1,,,,,,,,,,,,,,103.7,n.a.,1013,0.64,0.08,8.2,1.0,5.90,95.0,10.0,42.0,,,58.0,5.8,,,,,
,Na,5.6,Ca,94.4,,,,,,,,,,,,,,98.9,n.a.,1013,0.35,0.14,2.4,1.0,0.30,84.0,30.0,,,,56.0,16.8,,,,,
,Li,4.5,Ca,95.5,,,,,,,,,,,,,,96.8,n.a.,1013,0.52,0.06,9.0,1.0,0.36,91.0,16.0,,,,77.0,12.3,,,,,
,Na,1.3,Ca,98.7,,,,,,,,,,,,,,99.9,n.a.,1013,0.52,0.06,9.0,1.0,0.14,80.0,16.0,,,,78.0,12.5,,,,,
,K,1.2,Ca,98.8,,,,,,,,,,,,,,118.8,n.a.,1013,0.52,0.06,9.0,1.0,0.36,98.0,15.0,,,,72.0,10.8,,,,,
,Li,20.0,Mn,80.0,,,,,,,,,Cl,,,,,95.0,n.a.,1023,0.05,0.03,2.0,1.0,0.60,90.0,47.3,,,,64.7,30.6,,,,,
,Na,15.0,Mg,85.0,,,,,,,,,,,,,,87.0,n.a.,1073,0.03,0.01,2.0,1.0,2.17,90.0,39.4,,,,56.8,22.4,,,,,
,K,2.0,Ba,98.0,,,,,,,,,,,,,,113.0,n.a.,1073,0.03,0.01,2.0,1.0,2.17,90.0,48.1,,,,42.0,20.2,,,,,
142,Ca,15.0,Mg,85.0,,,,,,,,,,,,,,86.9,Precipitation,1023,0.13,0.01,9.4,1.0,0.16,,16.9,,,,71.8,12.1,,,,,
143,Ca,1.9,Mg,98.1,,,,,,,,,Cl,,,,,99.2,Impregnation,1073,,,,1.0,0.60,,26.6,,,,59.4,15.8,,,,,
,Pb,1.1,Mg,98.9,,,,,,,,,,,,,,108.0,Impregnation,1073,,,,1.0,0.60,,25.1,,,,64.9,16.3,,,,,
,La,9.1,Mg,90.9,,,,,,,,,,,,,,94.1,Impregnation,1073,,,,1.0,0.06,,29.2,,,,60.3,17.6,,,,,
144,K,3.2,Ni,32.3,Ca,64.50,,,,,,,,,,,,125.4,Therm.decomp.,873,,,,1.0,4.20,,10.0,0.0,38.0,48.0,86.0,8.6,,,,,
145,Mg,28.6,Si,23.8,Li,47.60,,,,,,,,,,,,81.4,n.a.,1023,0.08,0.05,1.7,1.0,0.11,,17.0,,34.0,45.0,79.0,13.4,,,,,
146,Li,10.0,Ca,90.0,,,,,,,,,,,,,,95.0,n.a.,1023,0.03,0.01,1.9,1.0,2.40,,42.0,,34.0,19.0,53.0,22.3,,,,,
,Li,5.0,Ba,5.0,Ca,90.00,,,,,,,,,,,,119.4,n.a.,1023,0.03,0.01,1.9,1.0,2.40,,48.0,,29.0,20.0,49.0,23.5,,,,,
147,La,24.4,Na,75.6,,,,,,,,,,,,,,80.6,n.a.,1023,0.40,0.08,5.0,1.0,0.65,92.0,26.0,22.0,32.0,40.0,72.0,18.7,,,,,
148,Mg,5.0,Sr,5.0,Li,45.00,La,45.00,,,,,,,,,,100.0,n.a.,973,0.13,0.07,2.0,1.0,0.80,,28.0,43.0,26.0,32.0,58.0,16.2,,,,,
,Mg,5.0,Sr,5.0,Li,45.00,Sm,45.00,,,,,,,,,,100.0,n.a.,973,0.13,0.07,2.0,1.0,0.80,,23.0,42.0,30.0,29.0,59.0,13.6,,,,,
,Mg,5.0,Sr,5.0,Li,45.00,Nd,45.00,,,,,,,,,,145.0,n.a.,973,0.13,0.07,2.0,1.0,0.80,,33.0,49.0,19.0,33.0,52.0,17.2,,,,,
149,Li,70.0,Ti,30.0,,,,,,,,,,,,,,,Impregnation,1023,0.32,0.08,4.0,1.0,0.15,,10.0,,,,73.5,7.4,,,,,
,Li,58.0,La,28.0,Ti,14.00,,,,,,,,,,,,,Impregnation,1023,0.32,0.08,4.0,1.0,0.15,,18.6,,,,75.3,14.0,,,,,
,Li,61.1,Ni,19.5,Ti,19.40,,,,,,,,,,,,,Impregnation,1023,0.32,0.08,4.0,1.0,0.15,,18.9,,,,69.7,13.2,,,,,
150,Li,50.0,Mn,50.0,,,,,,,,,Cl,,,,,77.8,n.a.,1023,0.50,0.03,20.0,1.0,0.11,,14.0,10.0,44.0,44.0,88.0,12.3,,,,,
151,K,27.8,Mn,72.2,,,,,,,,,Cl,,,,,105.5,n.a.,1023,0.51,0.10,5.0,1.0,0.15,100.0,29.0,28.0,59.0,13.0,72.0,20.9,,,,,
152,Ba,10.0,La,90.0,,,,,,,,,,,,,,,Therm.decomp.,1073,0.15,0.08,1.9,1.0,0.72,,36.9,,,,32.0,11.8,,,,,
,Ba,33.0,La,67.0,,,,,,,,,,,,,,,Precipitation,1073,0.15,0.08,1.9,1.0,0.72,,39.1,,,,35.0,13.7,,,,,
,Ba,33.0,La,67.0,,,,,,,,,,,,,,,Pyrolysis,1073,0.15,0.08,1.9,1.0,0.72,,38.3,,,,42.5,16.3,,,,,
,La,100.0,,,,,,,,,,,,,,,,,Therm.decomp.,1073,0.15,0.08,1.9,1.0,0.72,,37.6,,,,24.8,9.3,,,,,
,Ba,8.0,Ca,92.0,,,,,,,,,,,,,,,Therm.decomp.,1073,0.15,0.08,1.9,1.0,0.72,,38.8,,,,36.4,14.1,,,,,
153,Li,33.3,Mg,33.3,Nd,33.40,,,,,,,,,,,,91.7,n.a.,1003,0.60,0.40,1.5,1.0,0.78,,62.0,,33.0,18.0,51.0,31.6,,,,,
154,Mn,25.0,Ti,25.0,Li,50.00,,,,,,,S,,,,,102.7,n.a.,1073,0.42,0.17,2.5,1.0,3.60,,37.0,,,,82.0,30.3,,,,,
155,Li,27.7,Mn,72.3,,,,,,,,,B,,,,,172.3,n.a.,1023,0.63,0.38,1.7,1.0,1.20,,42.0,,,,80.0,33.6,,,,,
156,Zr,100.0,,,,,,,,,,,,,,,,50.0,n.a.,1093,0.40,0.10,4.0,1.0,0.01,,18.0,,23.0,20.0,43.0,7.7,,,,,
,Ca,50.0,Zr,50.0,,,,,,,,,,,,,,100.0,n.a.,973,0.40,0.10,4.0,1.0,0.01,,20.0,,30.0,32.0,62.0,12.4,,,,,
,Sr,50.0,Zr,50.0,,,,,,,,,,,,,,100.0,n.a.,1013,0.40,0.10,4.0,1.0,0.01,,21.0,,34.0,34.0,68.0,14.3,,,,,
,Ba,50.0,Zr,50.0,,,,,,,,,,,,,,95.0,n.a.,1093,0.40,0.10,4.0,1.0,0.01,,20.0,,33.0,33.0,66.0,13.2,,,,,
,Zr,45.0,Mg,5.0,Ca,50.00,,,,,,,,,,,,100.0,n.a.,893,0.40,0.10,4.0,1.0,0.01,,19.0,,29.0,33.0,62.0,11.8,,,,,
,Zr,45.0,Mg,5.0,Sr,50.00,,,,,,,,,,,,100.0,n.a.,973,0.40,0.10,4.0,1.0,0.01,,23.0,,33.0,35.0,68.0,15.6,,,,,
,Zr,45.0,Mg,5.0,Ba,50.00,,,,,,,,,,,,80.0,n.a.,1073,0.40,0.10,4.0,1.0,0.01,,22.0,,33.0,32.0,65.0,14.3,,,,,
,Na,25.0,La,25.0,Zr,50.00,,,,,,,,,,,,100.0,n.a.,993,0.40,0.10,4.0,1.0,0.01,,21.0,,33.0,28.0,61.0,12.8,,,,,
,K,25.0,La,25.0,Zr,50.00,,,,,,,,,,,,100.0,n.a.,953,0.40,0.10,4.0,1.0,0.01,,22.0,,31.0,30.0,61.0,13.4,,,,,
,Rb,25.0,La,25.0,Zr,50.00,,,,,,,,,,,,87.8,n.a.,953,0.40,0.10,4.0,1.0,0.01,,23.0,,27.0,31.0,58.0,13.3,,,,,
157,K,12.8,Mn,87.2,,,,,,,,,,,,,,112.2,Impregnation,1023,0.51,0.03,20.3,1.0,0.10,,2.5,4.0,11.0,85.0,96.1,2.4,,,,,
158,Mo,25.0,Na,75.0,,,,,,,,,,,,,,122.8,n.a.,1002,0.54,0.48,1.1,1.0,3.75,90.0,60.0,,,,12.0,7.2,,,,,
159,Mg,47.8,Li,52.2,,,,,,,,,,,,,,79.2,n.a.,1023,0.52,0.12,4.4,1.0,,99.6,17.2,59.0,5.0,36.0,41.0,7.1,,,,,
160,La,27.0,Ca,73.0,,,,,,,,,,,,,,89.7,Therm.decomp.,1013,0.93,0.07,13.3,1.0,0.02,95.0,11.8,,,,76.0,9.0,,,,,
161,Na,16.7,Ca,83.3,,,,,,,,,,,,,,99.4,n.a.,1101,0.40,0.20,2.0,1.0,0.31,,40.0,55.0,10.0,33.0,43.0,17.2,,,,,
162,Fe,100.0,,,,,,,,,,,P,,,,,#VALUE!,n.a.,848,2.70,1.35,2.0,1.0,0.13,,15.0,,,,43.0,6.5,,,,,
163,Na,16.1,Si,16.1,Mn,67.80,,,,,,,Cl,,,,,94.9,n.a.,1048,0.29,0.04,7.8,1.0,3.30,100.0,16.0,,56.0,20.0,76.0,12.2,,,,,
164,Mg,100.0,,,,,,,,,,,,,,,,,Impregnation,1053,0.43,0.16,2.7,1.0,0.04,,9.4,,,,25.0,2.4,,,,,
,Sn,.2,Mg,99.8,,,,,,,,,,,,,,,Impregnation,1053,0.43,0.16,2.7,1.0,0.04,,14.0,,,,31.0,4.3,,,,,
,Sn,.4,Mg,99.6,,,,,,,,,,,,,,,Impregnation,1053,0.43,0.16,2.7,1.0,0.04,,20.0,,,,40.0,8.0,,,,,
,Sn,.8,Mg,99.2,,,,,,,,,,,,,,,Impregnation,1053,0.43,0.16,2.7,1.0,0.04,,24.0,,,,31.0,7.4,,,,,
,Sn,2.6,Mg,97.4,,,,,,,,,,,,,,,Impregnation,1053,0.43,0.16,2.7,1.0,0.04,,22.0,,,,26.0,5.7,,,,,
,Sn,100.0,,,,,,,,,,,,,,,,,Impregnation,1053,0.43,0.16,2.7,1.0,0.04,,16.5,,,,4.0,0.7,,,,,
,Pb,.2,Mg,99.8,,,,,,,,,,,,,,,Impregnation,1053,0.43,0.16,2.7,1.0,0.04,,12.8,,,,42.6,5.5,,,,,
,Pb,.4,Mg,99.6,,,,,,,,,,,,,,,Impregnation,1053,0.43,0.16,2.7,1.0,0.04,,13.1,,,,51.0,6.7,,,,,
,Pb,.8,Mg,99.2,,,,,,,,,,,,,,,Impregnation,1053,0.43,0.16,2.7,1.0,0.04,,13.9,,,,46.0,6.4,,,,,
,Pb,2.6,Mg,97.4,,,,,,,,,,,,,,,Impregnation,1053,0.43,0.16,2.7,1.0,0.04,,10.8,,,,38.0,4.1,,,,,
,Pb,4.4,Mg,95.6,,,,,,,,,,,,,,,Impregnation,1053,0.43,0.16,2.7,1.0,0.04,,10.4,,,,20.0,2.1,,,,,
,Pb,7.3,Mg,92.7,,,,,,,,,,,,,,,Impregnation,1053,0.43,0.16,2.7,1.0,0.04,,10.5,,,,20.0,2.1,,,,,
165,Mg,100.0,,,,,,,,,,,,,,,,,Therm.decomp.,973,0.75,0.25,3.0,1.0,0.05,100.0,21.9,,11.1,13.7,24.8,5.4,,,,,
,Li,.2,Mg,99.6,,,,,C,.2,,,,,,,,,Impregnation,973,0.75,0.25,3.0,1.0,0.05,94.2,29.8,,17.3,41.5,58.8,17.5,,,,,
,Li,2.0,Mg,96.0,,,,,C,2.0,,,,,,,,,Impregnation,973,0.75,0.25,3.0,1.0,0.05,63.9,22.1,,24.7,38.1,62.8,13.9,,,,,
,Li,5.0,Mg,90.0,,,,,C,5.0,,,,,,,,,Impregnation,973,0.75,0.25,3.0,1.0,0.05,27.8,11.8,,16.2,36.8,53.0,6.3,,,,,
166,Ni,50.0,Ti,50.0,,,,,,,,,,,,,,,Impregnation,1073,0.27,0.13,2.1,1.0,0.40,,4.9,,,,59.5,2.9,,,,,
,Na,1.6,Ni,49.2,Ti,49.20,,,,,,,,,,,,,Impregnation,1073,0.27,0.13,2.1,1.0,0.40,,22.0,,,,38.0,8.4,,,,,
,Na,1.6,Ni,49.2,Ti,49.20,,,,,,,,,,,,,Impregnation,1123,0.27,0.13,2.1,1.0,0.40,,39.0,,,,41.3,16.1,,,,,
,Na,22.0,Ni,39.0,Ti,39.00,,,,,,,,,,,,,Impregnation,1023,0.32,0.08,4.0,1.0,0.40,,12.7,,,,60.1,7.6,,,,,
,Na,22.0,Ni,39.0,Ti,39.00,,,,,,,,,,,,,Impregnation,1073,0.32,0.08,4.0,1.0,0.40,,22.1,,,,61.5,13.6,,,,,
,Li,.5,Ni,49.5,Ti,50.00,,,,,,,,,,,,,Impregnation,1073,0.27,0.13,2.1,1.0,0.40,,20.1,,,,49.1,9.9,,,,,
,Li,.5,Ni,49.5,Ti,50.00,,,,,,,,,,,,,Impregnation,1123,0.27,0.13,2.1,1.0,0.40,,35.5,,,,47.0,16.7,,,,,
,Li,9.0,Ni,41.0,Ti,50.00,,,,,,,,,,,,,Impregnation,1023,0.32,0.08,4.0,1.0,0.40,,18.9,,,,69.7,13.2,,,,,
,Li,9.0,Ni,41.0,Ti,50.00,,,,,,,,,,,,,Impregnation,1073,0.27,0.13,2.1,1.0,0.40,,38.2,,,,46.6,17.8,,,,,
167,Na,66.7,,,,,,,C,33.3,,,,,,,,,Therm.decomp.,1048,0.50,0.09,5.5,1.0,0.38,10.0,5.3,,,,47.8,2.5,,,,,
,La,100.0,,,,,,,,,,,,,,,,,Therm.decomp.,1048,0.50,0.09,5.5,1.0,0.38,99.0,25.1,,,,46.2,11.6,,,,,
,Ce,100.0,,,,,,,,,,,,,,,,,Therm.decomp.,1048,0.50,0.09,5.5,1.0,0.38,100.0,13.7,,,,1.2,0.2,,,,,
,Yb,100.0,,,,,,,,,,,,,,,,,Therm.decomp.,1048,0.50,0.09,5.5,1.0,0.38,83.0,20.1,,,,40.3,8.1,,,,,
,Na,4.0,La,92.0,,,,,C,4.0,,,,,,,,,Impregnation,1048,0.50,0.09,5.5,1.0,0.38,73.0,21.8,,,,56.8,12.4,,,,,
,Na,4.0,Ce,92.0,,,,,C,4.0,,,,,,,,,Impregnation,1048,0.50,0.09,5.5,1.0,0.38,81.0,21.7,,,,52.7,11.4,,,,,
,Na,4.0,Yb,92.0,,,,,C,4.0,,,,,,,,,Impregnation,1048,0.50,0.09,5.5,1.0,0.38,81.0,21.9,,,,52.3,11.5,,,,,
168,Zr,100.0,,,,,,,,,,,,,,,,,Therm.decomp.,1023,0.88,0.13,7.0,1.0,4.20,,11.0,,,,5.0,0.6,,,,,
,Na,30.7,Zr,69.3,,,,,,,,,,,,,,,Impregnation,1023,0.88,0.13,7.0,1.0,4.20,,16.0,,,,43.5,7.0,,,,,
,K,22.5,Zr,77.5,,,,,,,,,,,,,,,Impregnation,1023,0.88,0.13,7.0,1.0,4.20,,16.0,,,,37.3,6.0,,,,,
,Li,47.6,Zr,52.4,,,,,,,,,,,,,,,Impregnation,1023,0.88,0.13,7.0,1.0,4.20,,15.0,,,,28.2,4.2,,,,,
169,Mn,11.0,Na,20.5,Si,68.50,,,,,,,Cl,,,,,95.3,n.a.,1023,0.67,0.33,2.0,1.0,3.30,100.0,52.0,43.0,44.0,5.0,49.0,25.5,,,,,
170,Li,6.3,Mg,93.7,,,,,,,,,,,,,,143.7,n.a.,1057,0.59,0.09,7.0,1.0,0.72,,17.0,,,,74.0,12.6,,,,,
171,Pb,50.0,,,,,,,,,,,,Si,50.0,,,62.5,n.a.,1104,0.83,0.04,23.1,1.0,2.12,99.0,9.0,12.0,34.0,42.0,76.0,6.8,,,,,
172,Li,12.5,Ti,87.5,,,,,,,,,Cl,,,,,107.5,n.a.,1033,0.05,0.02,2.6,1.0,0.65,,34.0,,59.0,0.0,59.0,20.1,,,,,
,Li,20.0,Mn,80.0,,,,,,,,,Cl,,,,,81.3,n.a.,1033,0.05,0.02,2.6,1.0,0.65,,41.0,,68.0,0.0,68.0,27.9,,,,,
173,Ca,1.3,,,,,,,,,,,Cl,Al,98.7,,,100.0,n.a.,973,0.10,0.05,2.0,1.0,3.10,,52.0,48.0,48.0,3.0,51.0,26.5,,,,,
,Sr,1.3,,,,,,,,,,,Cl,Al,98.7,,,100.0,n.a.,1023,0.10,0.05,2.0,1.0,4.60,,49.0,56.0,42.0,2.0,44.0,21.6,,,,,
,Ba,1.3,,,,,,,,,,,Cl,Al,98.7,,,#VALUE!,n.a.,1023,0.10,0.05,2.0,1.0,4.60,,49.0,56.0,41.0,3.0,44.0,21.6,,,,,
174,Na,45.8,Ag,40.3,Cu,13.90,,,,,,,Cl,,,,,107.4,n.a.,1023,0.32,0.08,4.0,1.0,0.50,,24.0,,60.0,5.0,65.0,15.6,,,,,
,Na,53.2,Ag,46.8,,,,,,,,,Cl,,,,,115.6,n.a.,1023,0.32,0.08,4.0,1.0,0.50,,21.0,,53.0,7.0,60.0,12.6,,,,,
,Mn,68.8,Ag,31.2,,,,,,,,,Cl,,,,,64.5,n.a.,1023,0.32,0.08,4.0,1.0,0.50,,13.0,,49.0,14.0,63.0,8.2,,,,,
175,Li,33.3,Ni,33.3,Mg,33.40,,,,,,,,,,,,100.0,n.a.,953,0.34,0.17,2.0,1.0,0.12,,36.1,,,,59.0,21.3,,,,,
,Na,33.3,La,33.3,Mg,33.40,,,,,,,,,,,,67.3,n.a.,953,0.34,0.17,2.0,1.0,0.12,,34.2,,,,51.1,17.5,,,,,
176,Co,.6,Sr,2.1,,,,,,,,,Cl,Al,97.3,,,#VALUE!,n.a.,923,0.13,0.06,2.2,1.0,2.40,,33.0,,,,68.3,22.5,,,,,
177,Na,5.0,Mn,18.0,,,,,Cl,5.0,,,,Si,72.0,,,,Sol-gel,1023,0.67,0.33,2.0,1.0,3.00,46.5,19.3,,,,40.8,7.9,,,,,
,Na,5.0,Mn,18.0,,,,,Cl,5.0,,,Cl,Si,72.0,,,,Sol-gel,1023,0.67,0.33,2.0,1.0,3.00,100.0,48.2,,,,50.4,24.3,,,,,
,Na,5.0,Mn,18.0,Fe,3.00,,,Cl,5.0,,,,Si,69.0,,,,Sol-gel,1023,0.67,0.33,2.0,1.0,3.00,100.0,49.0,,42.4,4.1,46.5,22.8,,,,,
,Si,50.0,,,,,,,C,50.0,,,,,,,,,n.a.,1023,0.67,0.33,2.0,1.0,3.00,16.4,5.1,,2.8,17.0,19.8,1.0,,,,,
178,Sr,2.0,,,,,,,Cl,4.0,,,,Al,94.0,,,,Impregnation,923,0.09,0.04,2.2,1.0,2.40,,7.5,,,,61.0,4.6,,,,,
,Co,1.0,Sr,4.0,,,,,Cl,8.0,,,,Al,87.0,,,,Impregnation,923,0.09,0.04,2.2,1.0,2.40,,33.0,,,,65.0,21.5,,,,,
,Ni,1.0,Sr,4.0,,,,,Cl,8.0,,,,Al,87.0,,,,Impregnation,923,0.09,0.04,2.2,1.0,2.16,,22.0,,,,70.0,15.4,,,,,
,Fe,1.0,Sr,4.0,,,,,Cl,8.0,,,,Al,87.0,,,,Impregnation,923,0.09,0.04,2.2,1.0,2.27,,6.9,,,,16.0,1.1,,,,,
,Cu,1.0,Sr,4.0,,,,,Cl,8.0,,,,Al,87.0,,,,Impregnation,923,0.09,0.04,2.2,1.0,2.47,,21.0,,,,4.7,1.0,,,,,
,Co,1.0,,,,,,,,,,,,Al,99.0,,,,Impregnation,923,0.10,0.05,1.9,1.0,6.10,,19.0,,,,3.0,0.6,,,,,
,Co,1.0,Ba,4.0,,,,,Cl,8.0,,,,Al,87.0,,,,Impregnation,923,0.09,0.04,2.2,1.0,4.80,,24.0,,,,32.0,7.7,,,,,
,Co,1.0,Sr,4.0,,,,,C,8.0,,,,Al,87.0,,,,Impregnation,923,0.09,0.04,2.2,1.0,4.80,,20.0,,,,3.4,0.7,,,,,
,Rh,1.0,Sr,8.0,,,,,Cl,16.0,,,,Al,75.0,,,,Impregnation,1023,0.09,0.04,2.2,1.0,4.56,,36.0,,,,51.0,18.4,,,,,
,Pd,1.0,Sr,8.0,,,,,Cl,16.0,,,,Al,75.0,,,,Impregnation,943,0.10,0.05,1.9,1.0,4.56,,18.0,,,,30.0,5.4,,,,,
,Co,1.0,Sr,4.0,,,,,C,8.0,,,Cl,Al,87.0,,,,Impregnation,973,0.09,0.04,2.2,1.0,4.00,,23.0,,,,54.0,12.4,,,,,
,Sr,2.0,,,,,,,Cl,4.0,,,Cl,Al,94.0,,,,Impregnation,923,0.09,0.04,2.2,1.0,6.00,,8.9,,,,67.0,6.0,,,,,
,Co,1.0,Sr,4.0,,,,,Cl,8.0,,,Cl,Al,87.0,,,,Impregnation,923,0.09,0.04,2.2,1.0,4.70,,26.0,,,,55.0,14.3,,,,,
179,Fe,50.0,,,,,,,P,50.0,,,,,,,,,Therm.decomp.,998,0.75,0.25,3.0,1.0,6.80,,8.5,,,,35.0,3.0,,,,,
180,Dy,1.0,Li,19.8,Mg,79.20,,,,,,,,,,,,107.0,Therm.decomp.,893,0.29,0.10,2.8,1.0,10.00,,29.4,49.0,12.0,39.0,50.7,14.9,,,,,
181,Y,8.0,Zr,92.0,,,,,,,,,,,,,,109.6,Therm.decomp.,1373,0.01,0.01,1.0,1.0,182.50,90.0,54.3,,,,21.6,11.7,,,,,
182,Li,17.6,Pr,82.4,,,,,,,,,,,,,,97.4,Therm.decomp.,1023,0.81,0.13,6.1,1.0,0.11,95.0,16.0,,,,65.0,10.4,,,,,
183,Mn,15.0,Na,3.4,,,,,,,,,,Si,81.6,,,95.0,Impregnation,1073,0.22,0.04,5.0,1.0,6.43,,11.9,30.0,,,70.0,8.3,,,,,
,Pb,10.0,Na,1.7,,,,,,,,,,Si,88.3,,,100.0,Impregnation,1073,0.22,0.04,5.0,1.0,6.43,,11.0,20.0,,,80.0,8.8,,,,,
,Pb,10.0,Na,1.7,,,,,Cl,1.7,,,,Si,86.6,,,120.0,Impregnation,1023,0.22,0.04,5.0,1.0,6.43,,9.7,13.0,,,87.0,8.4,,,,,
184,Ca,30.0,Ce,70.0,,,,,,,,,,,,,,155.0,Precipitation,1013,0.84,0.16,5.3,1.0,0.36,95.0,14.8,79.0,,,20.9,3.1,,,,,
185,La,85.0,Ba,15.0,,,,,,,,,,,,,,115.0,n.a.,1023,0.40,0.20,2.0,1.0,0.18,,42.0,,,,43.0,18.1,,,,,
186,Sm,100.0,,,,,,,,,,,Cl,,,,,75.0,n.a.,1023,0.30,0.15,2.0,1.0,0.10,,44.0,,36.0,3.0,39.0,17.2,,,,,
187,Li,75.0,,,,,,,P,25.0,,,,,,,,43.6,Precipitation,1048,0.27,0.03,8.1,1.0,1.20,,6.0,22.0,19.0,55.0,74.0,4.4,,,,,
188,Na,18.6,Ca,1.3,,,,,,,,,,Mg,26.7,Al,53.4,152.0,Impregnation,1073,0.51,0.11,4.8,1.0,0.61,78.3,20.0,40.0,,,58.0,11.6,,,,,
189,Sm,70.6,,,,,,,Cl,29.4,,,,,,,,49.4,Therm.decomp.,993,0.20,0.10,2.0,1.0,1.20,91.0,34.5,,,,24.8,8.6,,,,,
190,Y,20.0,La,80.0,,,,,,,,,,,,,,103.7,Precipitation,1023,0.14,0.07,2.0,1.0,0.80,99.0,25.4,84.0,7.0,9.0,15.7,4.0,,,,,
191,Li,23.7,Pb,4.1,Ca,72.20,,,,,,,,,,,,109.6,Precipitation,973,0.13,0.07,2.0,1.0,3.60,42.0,37.0,,,,22.7,8.4,,,,,
192,Sr,33.3,Y,66.7,,,,,,,,,,,,,,75.8,Therm.decomp.,1051,0.92,0.09,10.0,1.0,0.02,92.0,14.7,23.0,,,77.4,11.4,,,,,
,Sr,9.1,Y,90.9,,,,,,,,,,,,,,124.2,Impregnation,1059,0.92,0.09,10.0,1.0,0.02,94.5,14.6,26.0,,,74.9,10.9,,,,,
,Ba,33.3,Y,66.7,,,,,,,,,,,,,,166.7,Therm.decomp.,1045,0.92,0.09,10.0,1.0,0.02,94.3,14.7,23.0,,,76.7,11.3,,,,,
,Sr,100.0,,,,,,,,,,,,,,,,100.0,n.a.,1141,0.91,0.09,10.0,1.0,0.02,88.0,13.0,30.0,46.0,24.0,70.0,9.1,,,,,
,Ba,100.0,,,,,,,,,,,,,,,,100.0,n.a.,1129,0.91,0.09,10.0,1.0,0.02,68.0,11.0,27.0,45.0,29.0,74.0,8.1,,,,,
,Y,100.0,,,,,,,,,,,,,,,,100.0,n.a.,1080,0.91,0.09,10.0,1.0,0.02,87.0,13.0,32.0,41.0,26.0,67.0,8.7,,,,,
,La,100.0,,,,,,,,,,,,,,,,33.3,n.a.,1032,0.91,0.09,10.0,1.0,0.02,100.0,14.0,30.0,30.0,40.0,70.0,9.8,,,,,
,Ca,33.3,Y,66.7,,,,,,,,,,,,,,100.0,n.a.,1099,0.91,0.09,10.0,1.0,0.02,75.0,11.0,31.0,42.0,27.0,69.0,7.6,,,,,
,Sr,33.3,Y,66.7,,,,,,,,,,,,,,100.0,n.a.,1051,0.91,0.09,10.0,1.0,0.02,92.0,15.0,23.0,41.0,36.0,77.0,11.6,,,,,
,Ba,33.3,Y,66.7,,,,,,,,,,,,,,100.0,n.a.,1045,0.91,0.09,10.0,1.0,0.02,94.0,15.0,24.0,39.0,38.0,77.0,11.6,,,,,
,Sr,33.3,Th,66.7,,,,,,,,,,,,,,100.0,n.a.,1080,0.91,0.09,10.0,1.0,0.02,74.0,12.0,25.0,37.0,38.0,75.0,9.0,,,,,
,Sr,33.3,La,66.7,,,,,,,,,,,,,,75.8,n.a.,1032,0.91,0.09,10.0,1.0,0.02,100.0,15.0,22.0,34.0,44.0,78.0,11.7,,,,,
193,Li,9.1,Mg,90.9,,,,,,,,,,,,,,124.2,n.a.,1023,0.89,0.11,8.0,1.0,0.18,,20.0,,,,79.0,15.8,,,,,
194,Pr,33.3,Na,66.7,,,,,,,,,,,,,,68.0,n.a.,1073,0.40,0.10,4.0,1.0,0.13,,29.0,,36.0,31.0,67.0,19.4,,,,,
195,Co,1.3,Li,32.9,Mg,65.80,,,,,,,,,,,,115.4,n.a.,973,0.67,0.07,9.6,1.0,0.23,,7.5,,,,79.0,5.9,,,,,
196,Ba,16.7,Li,16.7,Fe,16.60,La,50.00,,,,,,,,,,183.3,n.a.,1093,0.68,0.34,2.0,1.0,,89.7,38.7,,41.0,17.0,57.5,22.3,,,,,
197,La,100.0,,,,,,,,,,,,,,,,18.8,Therm.decomp.,1073,0.81,0.19,4.3,1.0,0.03,62.0,12.0,36.0,,,64.0,7.7,,,,,
198,Li,18.8,Mg,62.4,,,,,Cl,18.8,,,,,,,,181.2,Sol-gel,913,0.10,0.05,1.9,1.0,7.20,90.0,37.0,43.0,45.0,8.0,52.9,19.6,,,,,
199,Sr,100.0,,,,,,,,,,,,,,,,0.1,Therm.decomp.,1073,0.03,0.01,2.0,1.0,2.17,95.0,32.0,3.0,,,31.3,10.0,,,,,
200,Zn,.1,Li,27.0,Mg,72.90,,,,,,,,,,,,126.9,n.a.,1078,0.28,0.13,2.1,1.0,0.48,58.0,27.0,44.0,26.0,30.0,56.0,15.1,,,,,
