Repository: TTDhivyaprabha/Rawdata

File: sample.csv (part 3 of 5)
Nr of publication,Cation 1,,Cation 2,,Cation 3,,Cation 4,,Anion 1,,Anion 2,,Pro- motor,Support 1,,Support 2,,,Preparation,"Temperature, K","p(CH4), bar","p(O2), bar",p(CH4)/p(O2),"P total, bar","Contact time, s","X(O2), %","X(CH4), %","S(COx), %","S(C2=), %","S(C2-), %","S(C2), %","Y(C2),%",Basicity,Acidity,Electro-negativity,Anion conductivity,p/n conductivity
,value,mol%,value,mol%,value,mol%,value,mol%,value,mol%,value,mol%,,value,mol%,value,mol%,,,,,,,,,,,,,,,,,,,,
,Li,27.0,Mg,73.0,,,,,,,,,,,,,,73.1,n.a.,1073,0.28,0.13,2.1,1.0,0.48,49.0,27.0,36.0,34.0,30.0,64.0,17.3,,,,,
,Mn ,.1,Li,27.0,Mg,72.90,,,,,,,,,,,,139.9,n.a.,1078,0.28,0.13,2.1,1.0,0.48,95.0,39.0,47.0,31.0,22.0,53.0,20.7,,,,,
201,Na,40.0,Sm,40.0,,,,,P,20.0,,,,,,,,76.7,Therm.decomp.,1101,0.10,0.05,2.0,1.0,0.30,90.0,44.4,,36.0,15.0,50.6,22.5,,,,,
202,Bi,16.7,Mg,83.3,,,,,,,,,,,,,,111.9,n.a.,1073,0.20,0.04,5.0,1.0,1.20,90.0,20.0,37.0,25.0,37.0,62.0,12.4,,,,,
203,Li,28.6,Mg,71.4,,,,,,,,,,,,,,171.4,n.a.,1073,0.20,0.10,2.0,1.0,0.65,,24.0,,,,75.0,18.0,,,,,
204,Al,100.0,,,,,,,,,,,,,,,,37.5,n.a.,1163,0.85,0.16,5.2,1.0,1.17,,24.0,,,,37.5,9.0,,,,,
205,Ti,37.5,Mg,12.5,Ba,50.00,,,,,,,,,,,,64.6,n.a.,1141,0.17,0.03,5.1,1.0,0.01,90.0,21.0,40.0,21.0,37.0,58.0,12.2,,,,,
206,K,28.6,La,28.6,Ti,42.80,,,,,,,,,,,,73.4,n.a.,1073,0.30,0.15,2.0,1.0,1.20,,39.0,,,,42.0,16.4,,,,,
207,Ba,2.0,Ti,98.0,,,,,,,,,Cl,,,,,131.3,n.a.,1023,0.10,0.05,1.9,1.0,4.10,,38.0,52.0,44.0,4.0,48.0,18.2,,,,,
,Sr,33.3,Al,66.7,,,,,,,,,Cl,,,,,75.0,n.a.,923,0.10,0.04,2.2,1.0,2.40,,7.0,,23.0,38.0,61.0,4.3,,,,,
,Co,8.3,Al,16.7,Sr,75.00,,,,,,,Cl,,,,,100.0,n.a.,923,0.10,0.04,2.2,1.0,2.40,,24.0,,46.0,20.0,66.0,15.8,,,,,
,Ni,8.3,Al,16.7,Sr,75.00,,,,,,,Cl,,,,,96.7,n.a.,923,0.10,0.04,2.2,1.0,2.20,,19.0,,45.0,25.0,70.0,13.3,,,,,
208,Rh,5.0,Al,10.0,Sr,85.00,,,,,,,Cl,,,,,97.0,n.a.,923,0.10,0.05,2.1,0.1,4.60,,34.0,,38.0,9.0,47.0,16.0,,,,,
,Ba,2.0,Ti,98.0,,,,,,,,,Cl,,,,,99.3,n.a.,1023,0.10,0.05,2.0,1.0,1.30,,31.0,36.0,53.0,10.0,63.0,19.5,,,,,
,Ba,1.3,,,,,,,,,,,Cl,Al,98.7,,,101.7,n.a.,1023,0.10,0.05,2.0,1.0,1.60,,28.0,,54.0,12.0,66.0,18.5,,,,,
,Ba,3.0,Zr,97.0,,,,,,,,,Cl,,,,,98.3,n.a.,1048,0.10,0.05,2.0,1.0,1.80,,42.0,59.0,30.0,11.0,41.0,17.2,,,,,
,Ba,1.3,,,,,,,,,,,Cl,Al,98.7,,,99.0,n.a.,1033,0.10,0.05,2.0,1.0,1.70,,40.0,48.0,36.0,16.0,52.0,20.8,,,,,
,Ba,.3,,,,,,,,,,,Cl,Al,99.7,,,103.2,n.a.,1023,0.10,0.05,2.0,1.0,3.16,,28.0,45.0,47.0,7.0,54.0,15.1,,,,,
,Sr,3.5,,,,,,,,,,,Cl,Al,96.5,,,99.1,n.a.,1023,0.10,0.05,2.0,1.0,3.00,,21.0,35.0,41.0,24.0,65.0,13.7,,,,,
,Sr,2.6,,,,,,,,,,,Cl,Al,97.4,,,99.7,n.a.,1023,0.10,0.05,2.0,1.0,1.50,,32.0,44.0,37.0,19.0,56.0,17.9,,,,,
,Ba,2.3,Ga,97.7,,,,,,,,,Cl,,,,,114.3,n.a.,1023,0.10,0.05,2.0,1.0,4.00,,43.0,50.0,43.0,43.0,86.0,37.0,,,,,
209,Al,16.6,Li,41.7,Mg,41.70,,,,,,,,,,,,90.1,n.a.,1007,0.82,0.04,20.9,1.0,0.35,99.0,9.0,18.0,28.0,51.0,79.0,7.1,,,,,
210,Ni,6.7,Al,26.7,Li,33.30,Mg,33.30,,,,,,,,,,106.3,n.a.,1033,0.70,0.06,10.9,1.0,0.06,99.0,14.0,21.0,25.0,47.0,72.0,10.1,,,,,
,Si,13.0,Li,43.5,Mg,43.50,,,,,,,,,,,,100.0,n.a.,1067,0.70,0.06,10.9,1.0,0.24,100.0,15.0,19.0,38.0,33.0,71.0,10.7,,,,,
,Al,13.0,Li,43.5,Ca,43.50,,,,,,,,,,,,93.7,n.a.,963,0.70,0.06,10.9,1.0,0.37,62.0,6.0,5.0,28.0,62.0,90.0,5.4,,,,,
211,Ni,6.7,Al,26.7,Li,33.30,Mg,33.30,,,,,,,,,,117.5,n.a.,1033,0.71,0.07,11.0,1.0,0.06,99.0,14.0,20.0,25.0,47.0,72.0,10.1,,,,,
212,Li,24.2,Mg,75.8,,,,,,,,,,,,,,86.6,n.a.,923,0.09,0.04,2.1,1.0,5.20,,32.0,,48.0,7.0,55.0,17.6,,,,,
,Al,10.8,Li,21.6,Mg,67.60,,,,,,,,,,,,93.5,n.a.,923,0.09,0.04,2.2,1.0,5.20,,35.0,,46.0,6.0,52.0,18.2,,,,,
213,Na,4.3,Sr,95.7,,,,,,,,,,,,,,103.4,n.a.,1023,0.95,0.05,19.0,1.0,0.07,55.0,7.0,10.0,66.0,22.0,88.0,6.2,,,,,
214,Pb,7.7,Mg,92.3,,,,,,,,,,,,,,142.3,n.a.,1098,0.71,0.08,9.0,1.0,0.09,,16.0,,,,75.0,12.0,,,,,
215,Ba,50.0,Co,40.0,Fe,10.00,,,,,,,,,,,,,Sol-gel,1073,0.67,0.33,2.0,1.0,,,6.2,,,,93.1,5.8,,,,,
,Sr,50.0,Co,40.0,Fe,10.00,,,,,,,,,,,,,Sol-gel,1023,0.67,0.33,2.0,1.0,,,4.7,,,,93.9,4.4,,,,,
,Ca,50.0,Co,40.0,Fe,10.00,,,,,,,,,,,,,Sol-gel,1023,0.67,0.33,2.0,1.0,,,26.7,,,,20.2,5.4,,,,,
,Co,80.0,Fe,20.0,,,,,,,,,,,,,,,Sol-gel,973,0.67,0.33,2.0,1.0,,,5.5,,,,0.0,0.0,,,,,
,Ba,50.0,Co,30.0,Fe,20.00,,,,,,,,,,,,,Sol-gel,1023,0.67,0.33,2.0,1.0,,,5.7,,,,84.9,4.8,,,,,
,Sr,50.0,Co,30.0,Fe,20.00,,,,,,,,,,,,,Sol-gel,1023,0.67,0.33,2.0,1.0,,,12.8,,,,47.0,6.0,,,,,
216,Li,40.0,Mg,40.0,Nd,20.00,,,,,,,,,,,,,Sol-gel,1193,0.47,0.12,4.0,1.0,0.11,,28.1,,32.4,27.4,59.8,16.8,,,,,
,Li,57.0,Mg,29.0,Nd,14.00,,,,,,,,,,,,,Sol-gel,1193,0.47,0.12,4.0,1.0,0.11,,27.1,,29.8,29.7,59.5,16.1,,,,,
,Li,14.0,Mg,57.0,Nd,29.00,,,,,,,,,,,,,Sol-gel,1193,0.47,0.12,4.0,1.0,0.11,,26.9,,26.4,28.9,55.3,14.9,,,,,
,Li,3.0,Mg,65.0,Nd,32.00,,,,,,,,,,,,,Sol-gel,1193,0.47,0.12,4.0,1.0,0.11,,25.8,,25.6,27.8,53.4,13.8,,,,,
,Li,.8,Mg,66.1,Nd,33.10,,,,,,,,,,,,,Sol-gel,1193,0.47,0.12,4.0,1.0,0.11,,23.6,,21.5,25.8,47.3,11.2,,,,,
,Li,40.0,Mg,40.0,Nd,20.00,,,,,,,,,,,,,Therm.decomp.,1193,0.47,0.12,4.0,1.0,0.11,,26.9,,29.2,29.0,58.2,15.7,,,,,
,Li,.8,Mg,66.1,Nd,33.10,,,,,,,,,,,,,Therm.decomp.,1193,0.47,0.12,4.0,1.0,0.11,,22.4,,18.6,23.7,42.3,9.5,,,,,
,Li,40.0,Mg,40.0,La,20.00,,,,,,,,,,,,,Sol-gel,1193,0.47,0.12,4.0,1.0,0.11,,27.0,,28.9,25.9,54.8,14.8,,,,,
,Mg,67.0,Nd,33.0,,,,,,,,,,,,,,,Sol-gel,1193,0.47,0.12,4.0,1.0,0.11,,23.6,,19.5,25.4,44.9,10.6,,,,,
217,La,25.0,Ca,25.0,Mn,25.00,Co,25.00,,,,,,,,,,,Therm.decomp.,973,0.90,0.20,4.5,1.0,6.80,,2.2,,,,5.9,0.1,,,,,
,Na,20.0,La,15.0,Ca,15.00,Mn,15.00,C,20.0,,,,Co,15.0,,,,Therm.decomp.,1073,0.90,0.20,4.5,1.0,2.00,,7.3,,,,90.6,6.6,,,,,
,K,20.0,La,15.0,Ca,15.00,Mn,15.00,C,20.0,,,,Co,15.0,,,,Therm.decomp.,1073,0.90,0.20,4.5,1.0,1.80,,9.4,,,,79.7,7.5,,,,,
,Li,20.0,La,15.0,Ca,15.00,Mn,15.00,C,20.0,,,,Co,15.0,,,,Therm.decomp.,1023,0.90,0.20,4.5,1.0,1.80,,3.5,,,,95.8,3.4,,,,,
,Rb,20.0,La,15.0,Ca,15.00,Mn,15.00,C,20.0,,,,Co,15.0,,,,Therm.decomp.,1023,0.90,0.20,4.5,1.0,1.80,,4.2,,,,96.2,4.0,,,,,
,Cs,20.0,La,15.0,Ca,15.00,Mn,15.00,C,20.0,,,,Co,15.0,,,,Therm.decomp.,973,0.90,0.20,4.5,1.0,1.80,,1.8,,,,78.5,1.4,,,,,
,Mn,44.0,Na,3.0,,,,,P,3.0,,,,Si,50.0,,,,Therm.decomp.,1123,0.90,0.20,4.5,1.0,1.80,,1.7,,,,75.0,1.3,,,,,
,Na,20.0,Pr,60.0,,,,,C,20.0,,,,,,,,,Therm.decomp.,1023,0.90,0.20,4.5,1.0,1.80,,19.0,,,,79.7,15.1,,,,,
218,Li,35.0,Mg,35.0,,,,,,,,,,Al,30.0,,,,Sol-gel,944,0.60,0.40,1.5,1.0,22.00,99.4,41.7,,16.2,11.3,27.5,11.5,,,,,
,Li,15.0,Mg,15.0,,,,,,,,,,Al,70.0,,,,Sol-gel,1069,0.95,0.05,19.0,1.0,2.90,99.5,6.6,,24.7,30.2,54.9,3.6,,,,,
,Li,42.5,Mg,42.5,,,,,,,,,,Al,15.0,,,,Sol-gel,1069,0.95,0.05,19.0,1.0,2.90,99.1,8.8,,26.0,52.9,78.9,6.9,,,,,
,K,42.5,B,42.5,,,,,,,,,,Al,15.0,,,,Sol-gel,1064,0.91,0.09,10.1,1.0,2.20,99.1,11.3,,30.1,29.1,59.2,6.7,,,,,
,Li,29.2,Ca,58.4,,,,,,,,,,Al,12.4,,,,Sol-gel,916,0.91,0.09,10.1,1.0,2.20,46.2,5.8,,12.6,70.3,82.9,4.8,,,,,
,Li,42.5,Mg,42.5,,,,,,,,,,Si,15.0,,,,Sol-gel,1097,0.91,0.09,10.1,1.0,2.20,99.0,15.0,,41.9,30.4,72.3,10.8,,,,,
219,Co,9.0,Li,12.0,Mg,22.00,,,,,,,,Al,57.0,,,,Precipitation,1073,0.91,0.09,10.1,1.0,4.30,99.5,11.2,,25.1,16.0,41.1,4.6,,,,,
,Ni,9.0,Li,12.0,Mg,22.00,,,,,,,,Al,57.0,,,,Precipitation,1073,0.91,0.09,10.1,1.0,4.30,99.4,12.7,,36.2,25.0,61.2,7.8,,,,,
220,Sr,50.0,,,,,,,C,50.0,,,,,,,,,n.a.,1223,0.95,0.05,19.0,1.0,0.02,,0.6,,,,52.0,0.3,,,,,
,Na,2.0,Sr,49.0,,,,,C,49.0,,,,,,,,,Impregnation,1223,0.95,0.05,19.0,1.0,0.02,,0.8,,,,80.0,0.6,,,,,
221,Na,8.3,Ca,16.7,Bi,25.00,,,Cl,50.0,,,,,,,,191.7,Therm.decomp.,1023,0.50,0.25,2.0,1.0,0.10,,4.9,15.0,32.0,53.0,84.5,4.1,,,,,
222,Ca,100.0,,,,,,,,,,,,,,,,3.0,n.a.,1073,0.29,0.03,10.1,1.0,1*10-6,44.8,3.2,62.9,2.4,34.6,37.0,1.2,,,,,
,V,3.0,Ca,97.0,,,,,,,,,,,,,,99.0,Impregnation,1073,0.29,0.03,10.1,1.0,1*10-6,47.6,3.3,71.8,1.4,26.8,28.2,0.9,,,,,
,V,2.0,Al,30.0,Ca,68.00,,,,,,,,,,,,100.0,Sol-gel,1073,0.29,0.03,10.1,1.0,1*10-6,66.5,4.1,98.0,,2.0,2.0,0.1,,,,,
,V,2.0,Si,30.0,Ca,68.00,,,,,,,,,,,,100.0,Sol-gel,1073,0.29,0.03,10.1,1.0,1*10-6,45.0,2.7,94.4,,5.6,5.6,0.2,,,,,
,V,2.0,Ti,30.0,Ca,68.00,,,,,,,,,,,,100.0,Sol-gel,1073,0.29,0.03,10.1,1.0,1*10-6,91.2,6.3,80.2,2.4,17.5,19.9,1.3,,,,,
,V,2.0,Zr,30.0,Ca,68.00,,,,,,,,,,,,198.0,Sol-gel,1073,0.29,0.03,10.1,1.0,1*10-6,100.0,6.4,86.9,0.6,12.6,13.2,0.8,,,,,
,Mg,100.0,,,,,,,,,,,,,,,,2.0,Therm.decomp.,1073,0.29,0.03,10.1,1.0,1*10-6,26.6,1.4,95.7,,4.3,4.3,0.1,,,,,
,V,2.0,Ti,30.0,Mg,68.00,,,,,,,,,,,,100.0,Sol-gel,1073,0.29,0.03,10.1,1.0,1*10-6,61.5,3.7,99.2,,0.8,0.8,0.0,,,,,
,V,2.0,Zr,30.0,Mg,68.00,,,,,,,,,,,,198.0,Sol-gel,1073,0.29,0.03,10.1,1.0,1*10-6,81.3,5.4,78.4,,21.6,21.6,1.2,,,,,
223,Mg,100.0,,,,,,,,,,,,,,,,100.0,n.a.,1123,0.96,0.05,18.9,1.0,0.02,71.0,5.3,,,,70.0,3.7,,,,,
,Ca,100.0,,,,,,,,,,,,,,,,100.0,n.a.,1123,0.96,0.05,18.9,1.0,0.02,87.0,7.8,,,,75.0,5.9,,,,,
,Sr,100.0,,,,,,,,,,,,,,,,100.0,n.a.,1123,0.96,0.05,18.9,1.0,0.02,92.0,9.5,,,,79.0,7.5,,,,,
,Ba,100.0,,,,,,,,,,,,,,,,100.0,n.a.,1123,0.96,0.05,18.9,1.0,0.02,76.0,7.0,,,,84.0,5.9,,,,,
,La,100.0,,,,,,,,,,,,,,,,100.0,Precipitation,1123,0.91,0.10,9.0,1.0,0.00,82.0,13.1,,,,70.0,9.2,,,,,
,Ce,100.0,,,,,,,,,,,,,,,,100.0,Precipitation,1123,0.91,0.10,9.0,1.0,0.00,1.0,0.3,,,,61.0,0.2,,,,,
,Pr,100.0,,,,,,,,,,,,,,,,100.0,Precipitation,1123,0.91,0.10,9.0,1.0,0.00,99.0,9.0,,,,41.0,3.7,,,,,
,Nd,100.0,,,,,,,,,,,,,,,,100.0,Precipitation,1123,0.91,0.10,9.0,1.0,0.00,75.0,11.7,,,,66.0,7.7,,,,,
,Sm,100.0,,,,,,,,,,,,,,,,100.0,Precipitation,1123,0.91,0.10,9.0,1.0,0.00,83.0,12.5,,,,71.0,8.9,,,,,
,Eu,100.0,,,,,,,,,,,,,,,,100.0,Precipitation,1123,0.91,0.10,9.0,1.0,0.00,72.0,10.9,,,,71.0,7.7,,,,,
,Gd,100.0,,,,,,,,,,,,,,,,100.0,Precipitation,1123,0.91,0.10,9.0,1.0,0.00,86.0,13.4,,,,64.0,8.6,,,,,
,Tb,100.0,,,,,,,,,,,,,,,,100.0,Precipitation,1123,0.91,0.10,9.0,1.0,0.00,96.0,7.9,,,,28.0,2.2,,,,,
,Dy,100.0,,,,,,,,,,,,,,,,100.0,Precipitation,1123,0.91,0.10,9.0,1.0,0.00,51.0,9.3,,,,74.0,6.9,,,,,
,Ho,100.0,,,,,,,,,,,,,,,,100.0,Precipitation,1123,0.91,0.10,9.0,1.0,0.00,63.0,10.6,,,,71.0,7.5,,,,,
,Er,100.0,,,,,,,,,,,,,,,,100.0,Precipitation,1123,0.91,0.10,9.0,1.0,0.00,50.0,8.1,,,,64.0,5.2,,,,,
,Tm,100.0,,,,,,,,,,,,,,,,100.0,Precipitation,1123,0.91,0.10,9.0,1.0,0.00,48.0,7.8,,,,61.0,4.8,,,,,
,Yb,100.0,,,,,,,,,,,,,,,,100.0,Precipitation,1123,0.91,0.10,9.0,1.0,0.00,51.0,7.5,,,,60.0,4.5,,,,,
,Lu,100.0,,,,,,,,,,,,,,,,25.6,Precipitation,1123,0.91,0.10,9.0,1.0,0.00,43.0,7.2,,,,67.0,4.8,,,,,
224,Pb,25.6,,,,,,,,,,,,Al,74.4,,,91.1,Impregnation,993,0.03,0.00,9.3,1.0,1.14,100.0,12.9,32.3,16.4,47.2,63.6,8.2,,,,,
225,K,16.7,Ca,33.3,Nb,50.00,,,,,,,,,,,,95.8,Therm.decomp.,1073,0.40,0.08,5.0,1.0,0.30,81.2,16.7,45.6,27.7,24.1,51.8,8.7,,,,,
,K,12.5,Na,12.5,Ca,25.00,Nb,50.00,,,,,,,,,,107.5,Therm.decomp.,1073,0.40,0.08,5.0,1.0,0.30,98.0,22.2,53.6,29.3,13.7,43.0,9.5,,,,,
,K,20.0,La,40.0,Nb,40.00,,,,,,,,,,,,96.7,Therm.decomp.,1023,0.40,0.08,5.0,1.0,0.30,42.1,6.7,64.0,12.4,23.6,36.0,2.4,,,,,
,K,16.7,Sr,33.3,Nb,50.00,,,,,,,,,,,,100.0,Therm.decomp.,1023,0.40,0.08,5.0,1.0,0.30,23.6,7.7,38.3,25.2,34.4,59.6,4.6,,,,,
,Cs,16.7,Ca,33.3,Nb,50.00,,,,,,,,,,,,100.0,Therm.decomp.,1023,0.40,0.08,5.0,1.0,0.30,41.0,8.2,43.3,20.2,36.5,56.7,4.6,,,,,
,K,16.7,Ca,33.3,Ta,50.00,,,,,,,,,,,,100.0,Therm.decomp.,1023,0.40,0.08,5.0,1.0,0.30,92.0,14.2,60.9,10.9,28.2,39.1,5.6,,,,,
226,Li,16.7,Zr,66.6,,,,,Cl,16.7,,,,,,,,100.0,Sol-gel,1023,0.32,0.08,4.0,1.0,0.48,50.0,9.6,51.0,33.0,16.0,49.0,4.7,,,,,
,Na,16.7,Zr,66.6,,,,,Cl,16.7,,,,,,,,100.0,Sol-gel,1023,0.32,0.08,4.0,1.0,0.48,58.8,13.8,23.0,59.0,18.0,77.0,10.6,,,,,
,K,16.7,Zr,66.6,,,,,Cl,16.7,,,,,,,,100.0,Sol-gel,1023,0.32,0.08,4.0,1.0,0.48,51.0,7.0,65.8,20.0,14.2,34.2,2.4,,,,,
,Rb,16.7,Zr,66.6,,,,,Cl,16.7,,,,,,,,100.0,Sol-gel,1023,0.32,0.08,4.0,1.0,0.48,44.0,6.2,70.6,15.2,14.0,29.2,1.8,,,,,
,Cs,16.7,Zr,66.6,,,,,Cl,16.7,,,,,,,,183.3,Sol-gel,1023,0.32,0.08,4.0,1.0,0.48,50.4,6.8,67.0,20.0,13.0,33.0,2.2,,,,,
227,Mg,100.0,,,,,,,,,,,,,,,,50.0,Therm.decomp.,1023,0.20,0.05,4.0,1.0,0.24,43.2,4.5,46.2,8.3,39.5,47.8,2.2,,,,,
,Bi,50.0,,,,,,,Cl,50.0,,,,,,,,78.6,Therm.decomp.,1023,0.20,0.05,4.0,1.0,0.24,43.8,5.0,48.0,15.0,37.0,52.0,2.6,,,,,
,Bi,28.6,Mg,42.8,,,,,Cl,28.6,,,,,,,,96.4,Therm.decomp.,1023,0.20,0.05,4.0,1.0,0.24,81.5,14.5,37.5,37.5,25.0,62.5,9.1,,,,,
,Bi,25.0,Li,12.5,Mg,31.20,,,Cl,25.0,C,6.3,,,,,,119.4,Therm.decomp.,1023,0.20,0.05,4.0,1.0,0.24,80.5,22.8,24.0,60.0,16.0,76.0,17.3,,,,,
,Li,44.4,Mg,33.4,,,,,C,22.2,,,,,,,,58.6,Therm.decomp.,1023,0.20,0.05,4.0,1.0,0.24,50.5,12.4,29.1,17.2,53.7,70.9,8.8,,,,,
,Li,3.0,Mg,94.0,,,,,Cl,3.0,,,,,,,,105.8,Therm.decomp.,1023,0.20,0.05,4.0,1.0,0.24,48.2,11.8,59.6,10.1,30.3,40.4,4.8,,,,,
,Li,8.8,Mg,85.0,,,,,Cl,3.5,C,2.7,,,,,,111.2,Therm.decomp.,1023,0.20,0.05,4.0,1.0,0.24,52.4,13.6,56.8,16.1,27.2,43.3,5.9,,,,,
228,Ca,20.0,Nb,40.0,Bi,40.00,,,,,,,,,,,,100.0,Impregnation,1023,0.40,0.08,5.0,1.0,0.60,83.4,14.5,54.6,14.5,30.9,45.4,6.6,,,,,
,Sr,20.0,Nb,40.0,Bi,40.00,,,,,,,,,,,,100.0,Therm.decomp.,1023,0.40,0.08,5.0,1.0,0.60,82.7,13.9,54.6,16.2,29.1,45.3,6.3,,,,,
,Ba,20.0,Nb,40.0,Bi,40.00,,,,,,,,,,,,100.0,Therm.decomp.,1023,0.40,0.08,5.0,1.0,0.60,75.1,14.1,43.8,18.3,36.8,55.1,7.8,,,,,
,Pb,20.0,Nb,40.0,Bi,40.00,,,,,,,,,,,,100.0,Therm.decomp.,1023,0.40,0.08,5.0,1.0,0.60,57.4,9.6,45.2,18.7,36.0,54.7,5.3,,,,,
,Ba,20.0,Ta,40.0,Bi,40.00,,,,,,,,,,,,97.2,Therm.decomp.,1023,0.40,0.08,5.0,1.0,0.60,93.1,13.4,63.9,9.4,26.7,36.1,4.8,,,,,
229,Li,17.2,Mg,82.8,,,,,,,,,,,,,,105.0,n.a.,973,0.48,0.11,4.4,1.0,8.80,,23.0,31.0,40.0,24.0,64.0,14.7,,,,,
,Li,22.2,Ca,77.8,,,,,,,,,,,,,,107.2,n.a.,984,0.48,0.11,4.4,1.0,8.80,,20.0,28.0,39.0,27.0,66.0,13.2,,,,,
,Li,29.4,Zn,70.6,,,,,,,,,,,,,,116.1,n.a.,993,0.52,0.15,3.5,1.0,8.80,,13.0,23.0,32.0,42.0,74.0,9.6,,,,,
,Li,45.5,La,54.5,,,,,,,,,,,,,,79.5,n.a.,983,0.48,0.11,4.4,1.0,8.80,,21.0,33.0,39.0,22.0,61.0,12.8,,,,,
,Li,25.0,Ti,25.0,Ca,50.00,,,,,,,,,,,,100.0,n.a.,980,0.48,0.11,4.4,1.0,8.80,,17.0,24.0,40.0,31.0,71.0,12.1,,,,,
,Li,25.0,Ti,25.0,Sr,50.00,,,,,,,,,,,,108.3,n.a.,983,0.48,0.11,4.4,1.0,8.80,,15.0,30.0,32.0,34.0,66.0,9.9,,,,,
230,Mo,33.3,Na,66.7,,,,,,,,,,,,,,77.8,n.a.,999,0.52,0.48,1.1,1.0,4.10,,74.0,85.0,9.0,3.0,12.0,8.9,,,,,
231,Na,11.1,Fe,88.9,,,,,,,,,"Cl, B",,,,,91.0,n.a.,1023,0.32,0.08,4.0,1.0,0.24,64.0,23.0,21.0,59.0,16.0,75.0,17.3,,,,,
231,Na,2.1,W,1.0,,,,,,,,,,Si,96.9,,,#VALUE!,impregnation,1073,0.50,0.11,4.8,1.0,0.60,94.7,33.2,47.2,37.7,15.1,52.8,17.5,,,,,
233,Li,9.6,Mg,90.4,,,,,,,,,,,,,,100.2,n.a.,941,0.51,0.10,5.0,1.0,7.20,,10.0,,,,57.0,5.7,,,,,
,Zn,9.8,Li,11.1,Mg,79.10,,,,,,,,,,,,105.2,n.a.,948,0.51,0.10,5.0,1.0,7.20,,19.0,,,,54.0,10.3,,,,,
,Li,15.0,Ca,85.0,,,,,,,,,,,,,,110.6,n.a.,978,0.51,0.10,5.0,1.0,7.20,,19.0,,,,59.0,11.2,,,,,
,Li,25.6,Zn,74.4,,,,,,,,,,,,,,107.7,n.a.,973,0.51,0.10,5.0,1.0,7.20,,9.0,,,,68.0,6.1,,,,,
234,Li,9.1,Mg,90.9,,,,,,,,,,,,,,,Therm.decomp.,1018,0.80,0.20,4.0,1.0,0.35,,28.1,,,,57.4,16.1,,,,,
235,Li,3.0,,,,,,,,,,,,Si,97.0,,,,Impregnation,1073,0.83,0.17,4.9,1.0,0.90,,9.0,,44.0,23.0,67.0,6.0,,,,,
,Co,10.0,,,,,,,,,,,,Si,90.0,,,,Impregnation,1073,0.83,0.17,4.9,1.0,0.90,,8.8,,4.0,10.3,14.3,1.3,,,,,
,Co,10.0,,,,,,,P,.2,,,,Si,89.8,,,,Impregnation,1073,0.83,0.17,4.9,1.0,0.90,,8.4,,7.9,14.7,22.6,1.9,,,,,
,Co,10.0,Na,1.0,,,,,P,.2,Cl,1.0,,Si,87.8,,,,Impregnation,1073,0.83,0.17,4.9,1.0,0.90,,12.6,,11.6,12.1,23.7,3.0,,,,,
,Na,1.0,Li,6.0,Co,10.00,,,P,.2,,,,Si,82.8,,,,Impregnation,1073,0.83,0.17,4.9,1.0,0.90,,10.6,,24.9,29.0,53.9,5.7,,,,,
,Na,1.0,Li,6.0,Co,10.00,,,P,.2,Cl,1.0,,Si,81.8,,,,Impregnation,1073,0.83,0.17,4.9,1.0,0.90,,17.0,,30.5,22.3,52.8,9.0,,,,,
236,Li,75.0,,,,,,,P,25.0,,,,,,,,,precipitation,973,0.27,0.03,8.3,1.0,1.20,10.0,5.7,,18.8,54.9,73.7,4.2,,,,,
,Li,57.1,Ca,14.3,,,,,P,28.6,,,,,,,,,precipitation,973,0.27,0.03,8.3,1.0,1.20,,6.8,,13.2,40.8,54.0,3.7,,,,,
,Li,33.4,Ca,33.3,,,,,P,33.3,,,,,,,,,precipitation,973,0.27,0.03,8.3,1.0,1.20,25.0,3.5,,4.7,22.1,26.8,0.9,,,,,
,Ca,66.7,,,,,,,P,33.3,,,,,,,,,precipitation,973,0.27,0.03,8.3,1.0,1.20,95.0,10.6,,9.6,16.4,26.0,2.8,,,,,
,Ca,60.0,,,,,,,P,40.0,,,,,,,,,precipitation,973,0.27,0.03,8.3,1.0,1.20,95.0,13.3,,3.2,6.3,9.5,1.3,,,,,
,Ca,50.0,,,,,,,P,50.0,,,,,,,,,precipitation,973,0.27,0.03,8.3,1.0,1.20,,0.5,,0.0,3.8,3.8,0.0,,,,,
,Li,37.5,,,,,,,P,12.5,,,,Si,50.0,,,,precipitation,973,0.27,0.03,8.3,1.0,1.20,,0.4,,0.0,1.3,1.3,0.0,,,,,
237,Pr,100.0,,,,,,,,,,,,,,,,,n.a.,1023,0.28,0.04,7.0,1.0,2.80,98.0,6.5,,9.7,22.1,31.8,2.1,,,,,
,Sm,100.0,,,,,,,,,,,,,,,,,n.a.,1023,0.28,0.04,7.0,1.0,2.80,100.0,17.0,,27.0,23.8,50.8,8.6,,,,,
,La,100.0,,,,,,,,,,,,,,,,,n.a.,1023,0.28,0.04,7.0,1.0,2.80,100.0,14.3,,26.1,35.8,61.9,8.9,,,,,
,Ce,100.0,,,,,,,,,,,,,,,,,n.a.,1023,0.28,0.04,7.0,1.0,2.80,100.0,13.5,,0.0,0.0,0.0,0.0,,,,,
,Zr,100.0,,,,,,,,,,,,,,,,,n.a.,1023,0.32,0.08,4.0,1.0,0.48,28.0,2.4,,3.4,14.6,18.0,0.4,,,,,
238,Na,50.0,,,,,,,Cl,50.0,,,,,,,,,n.a.,1023,0.32,0.08,4.0,1.0,0.48,30.0,2.9,,13.0,11.0,24.0,0.7,,,,,
,Li,20.0,Zr,60.0,,,,,Cl,20.0,,,,,,,,,Impregnation,1023,0.32,0.08,4.0,1.0,0.48,39.2,4.8,,18.0,14.0,32.0,1.5,,,,,
,Na,20.0,Zr,60.0,,,,,Cl,20.0,,,,,,,,,Impregnation,1023,0.32,0.08,4.0,1.0,0.48,45.0,8.7,,41.0,19.0,60.0,5.2,,,,,
,K,20.0,Zr,60.0,,,,,Cl,20.0,,,,,,,,,Impregnation,1023,0.32,0.08,4.0,1.0,0.48,41.0,4.8,,15.0,13.0,28.0,1.3,,,,,
,Rb,20.0,Zr,60.0,,,,,Cl,20.0,,,,,,,,,Impregnation,1023,0.32,0.08,4.0,1.0,0.48,38.0,4.2,,14.0,13.0,27.0,1.1,,,,,
,Cs,20.0,Zr,60.0,,,,,Cl,20.0,,,,,,,,,Impregnation,1023,0.32,0.08,4.0,1.0,0.48,40.0,5.0,,16.0,14.0,30.0,1.5,,,,,
,Li,20.0,Zr,60.0,,,,,Cl,20.0,,,,,,,,,Sol-gel,1023,0.32,0.08,4.0,1.0,0.48,50.0,9.6,,33.0,16.0,49.0,4.7,,,,,
,Na,20.0,Zr,60.0,,,,,Cl,20.0,,,,,,,,,Sol-gel,1023,0.32,0.08,4.0,1.0,0.48,58.8,13.8,,59.0,18.0,77.0,10.6,,,,,
,K,20.0,Zr,60.0,,,,,Cl,20.0,,,,,,,,,Sol-gel,1023,0.32,0.08,4.0,1.0,0.48,51.0,7.0,,20.0,14.2,34.2,2.4,,,,,
,Rb,20.0,Zr,60.0,,,,,Cl,20.0,,,,,,,,,Sol-gel,1023,0.32,0.08,4.0,1.0,0.48,44.0,6.2,,15.2,14.0,29.2,1.8,,,,,
,Cs,20.0,Zr,60.0,,,,,Cl,20.0,,,,,,,,,Sol-gel,1023,0.32,0.08,4.0,1.0,0.48,50.4,6.8,,20.0,13.0,33.0,2.2,,,,,
,Li,20.0,Zr,60.0,,,,,Cl,20.0,,,,,,,,,Therm.decomp.,1023,0.32,0.08,4.0,1.0,0.48,34.0,3.4,,16.0,14.0,30.0,1.0,,,,,
,Na,20.0,Zr,60.0,,,,,Cl,20.0,,,,,,,,,Therm.decomp.,1023,0.32,0.08,4.0,1.0,0.48,49.0,7.8,,35.0,15.0,50.0,3.9,,,,,
,K,20.0,Zr,60.0,,,,,Cl,20.0,,,,,,,,,Therm.decomp.,1023,0.32,0.08,4.0,1.0,0.48,40.8,4.0,,17.0,14.0,31.0,1.2,,,,,
,Rb,20.0,Zr,60.0,,,,,Cl,20.0,,,,,,,,,Therm.decomp.,1023,0.32,0.08,4.0,1.0,0.48,38.0,3.8,,15.0,13.0,28.0,1.1,,,,,
,Cs,20.0,Zr,60.0,,,,,Cl,20.0,,,,,,,,,Therm.decomp.,1023,0.32,0.08,4.0,1.0,0.48,42.0,4.8,,22.0,14.0,36.0,1.7,,,,,
,Li,20.0,Zr,60.0,,,,,Cl,20.0,,,,,,,,,precipitation,1023,0.32,0.08,4.0,1.0,0.48,44.0,6.4,,22.0,16.0,38.0,2.4,,,,,
,Na,20.0,Zr,60.0,,,,,Cl,20.0,,,,,,,,,precipitation,1023,0.32,0.08,4.0,1.0,0.48,48.8,8.8,,41.0,14.0,55.0,4.8,,,,,
,K,20.0,Zr,60.0,,,,,Cl,20.0,,,,,,,,,precipitation,1023,0.32,0.08,4.0,1.0,0.48,42.4,6.9,,18.0,15.0,33.0,2.3,,,,,
,Rb,20.0,Zr,60.0,,,,,Cl,20.0,,,,,,,,,precipitation,1023,0.32,0.08,4.0,1.0,0.48,42.0,5.0,,16.0,16.0,32.0,1.6,,,,,
,Cs,20.0,Zr,60.0,,,,,Cl,20.0,,,,,,,,,precipitation,1023,0.32,0.08,4.0,1.0,0.48,45.4,6.2,,19.0,16.0,35.0,2.2,,,,,
239,Ba,50.0,Pb,50.0,,,,,,,,,,,,,,100.0,Therm.decomp.,1073,0.32,0.08,4.0,1.0,0.60,,22.0,,,,65.0,14.3,,,,,
,Ba,50.0,Bi,50.0,,,,,,,,,,,,,,100.0,Therm.decomp.,1073,0.32,0.08,4.0,1.0,0.60,,18.0,,,,75.0,13.5,,,,,
,Ba,50.0,Sn,50.0,,,,,,,,,,,,,,#VALUE!,Therm.decomp.,1073,0.32,0.08,4.0,1.0,0.60,,15.0,,,,30.0,4.5,,,,,
240,La,40.0,Sr,10.0,Mn,50.00,,,,,,,,,,,,,Therm.decomp.,1068,0.30,0.05,6.0,1.0,0.24,,11.9,,,,18.4,2.2,,,,,
,La,40.0,Fe,10.0,Nb,50.00,,,,,,,,,,,,,Therm.decomp.,1068,0.30,0.05,6.0,1.0,0.24,,11.4,,,,18.9,2.2,,,,,
,La,50.0,Y,50.0,,,,,,,,,,,,,,,Sol-gel,1068,0.30,0.05,6.0,1.0,0.24,,16.8,,,,45.7,7.7,,,,,
,La,50.0,Y,50.0,,,,,,,,,,,,,,,Therm.decomp.,1068,0.30,0.05,6.0,1.0,0.24,,14.4,,,,27.1,3.9,,,,,
,La,40.0,Sr,10.0,Y,50.00,,,,,,,,,,,,,Therm.decomp.,1068,0.30,0.05,6.0,1.0,0.24,,15.4,,,,43.7,6.7,,,,,
,La,90.0,Sr,10.0,,,,,,,,,,,,,,,Sol-gel,1068,0.30,0.05,6.0,1.0,0.24,,18.3,,,,59.6,10.9,,,,,
,La,100.0,,,,,,,,,,,,,,,,,n.a.,1068,0.30,0.05,6.0,1.0,0.24,,17.5,,,,52.6,9.2,,,,,
,Y,100.0,,,,,,,,,,,,,,,,,Therm.decomp.,1068,0.30,0.05,6.0,1.0,0.24,,17.2,,,,36.0,6.2,,,,,
241,Li,1.0,Mg,98.0,,,,,Cl,1.0,,,,,,,,,Impregnation,1023,0.80,0.20,4.0,1.0,0.24,59.0,5.5,,27.0,12.0,39.0,2.1,,,,,
,Li,5.0,Mg,90.0,,,,,Cl,5.0,,,,,,,,,Impregnation,1023,0.80,0.20,4.0,1.0,0.24,60.0,8.0,,30.0,14.0,44.0,3.5,,,,,
,Li,10.0,Mg,80.0,,,,,Cl,10.0,,,,,,,,,Impregnation,1023,0.80,0.20,4.0,1.0,0.24,68.0,10.4,,31.0,16.0,47.0,4.9,,,,,
,Li,20.0,Mg,60.0,,,,,Cl,20.0,,,,,,,,,Impregnation,1023,0.80,0.20,4.0,1.0,0.24,66.0,11.0,,33.0,16.0,49.0,5.4,,,,,
,Na,1.0,Mg,98.0,,,,,Cl,1.0,,,,,,,,,Impregnation,1023,0.80,0.20,4.0,1.0,0.24,61.0,6.7,,28.0,14.0,42.0,2.8,,,,,
,Na,5.0,Mg,90.0,,,,,Cl,5.0,,,,,,,,,Impregnation,1023,0.80,0.20,4.0,1.0,0.24,64.0,9.8,,30.0,15.0,45.0,4.4,,,,,
,Na,10.0,Mg,80.0,,,,,Cl,10.0,,,,,,,,,Impregnation,1023,0.80,0.20,4.0,1.0,0.24,65.0,12.0,,34.0,15.0,49.0,5.9,,,,,
,Na,20.0,Mg,60.0,,,,,Cl,20.0,,,,,,,,,Impregnation,1023,0.80,0.20,4.0,1.0,0.24,67.0,13.4,,34.0,16.0,50.0,6.7,,,,,
,Cs,1.0,Mg,98.0,,,,,Cl,1.0,,,,,,,,,Impregnation,1023,0.80,0.20,4.0,1.0,0.24,65.0,6.0,,19.0,17.0,36.0,2.2,,,,,
,Cs,5.0,Mg,90.0,,,,,Cl,5.0,,,,,,,,,Impregnation,1023,0.80,0.20,4.0,1.0,0.24,68.0,8.5,,22.0,18.0,40.0,3.4,,,,,
,Cs,10.0,Mg,80.0,,,,,Cl,10.0,,,,,,,,,Impregnation,1023,0.80,0.20,4.0,1.0,0.24,70.0,10.2,,22.0,18.0,40.0,4.1,,,,,
,Cs,20.0,Mg,60.0,,,,,Cl,20.0,,,,,,,,,Impregnation,1023,0.80,0.20,4.0,1.0,0.24,71.0,11.2,,23.0,19.0,42.0,4.7,,,,,
,Li,1.0,Na,1.0,Mg,96.00,,,Cl,2.0,,,,,,,,,Impregnation,1023,0.80,0.20,4.0,1.0,0.24,70.0,12.8,,46.0,22.0,68.0,8.7,,,,,
,Li,5.0,Na,5.0,Mg,80.00,,,Cl,10.0,,,,,,,,,Impregnation,1023,0.80,0.20,4.0,1.0,0.24,82.0,22.4,,51.0,27.0,78.0,17.5,,,,,
,Li,10.0,Na,10.0,Mg,60.00,,,Cl,20.0,,,,,,,,,Impregnation,1023,0.80,0.20,4.0,1.0,0.24,85.0,21.5,,52.0,28.0,80.0,17.2,,,,,
,Li,20.0,Na,20.0,Mg,20.00,,,Cl,40.0,,,,,,,,,Impregnation,1023,0.80,0.20,4.0,1.0,0.24,86.0,19.0,,39.0,22.0,61.0,11.6,,,,,
,Li,1.0,Cs,1.0,Mg,96.00,,,Cl,2.0,,,,,,,,,Impregnation,1023,0.80,0.20,4.0,1.0,0.24,72.0,13.2,,49.0,20.0,69.0,9.1,,,,,
,Li,5.0,Cs,5.0,Mg,80.00,,,Cl,10.0,,,,,,,,,Impregnation,1023,0.80,0.20,4.0,1.0,0.24,85.0,22.8,,53.0,28.0,81.0,18.5,,,,,
,Li,10.0,Cs,10.0,Mg,60.00,,,Cl,20.0,,,,,,,,,Impregnation,1023,0.80,0.20,4.0,1.0,0.24,86.0,22.0,,52.0,27.0,79.0,17.4,,,,,
,Li,20.0,Cs,20.0,Mg,20.00,,,Cl,40.0,,,,,,,,,Impregnation,1023,0.80,0.20,4.0,1.0,0.24,88.0,19.2,,42.0,21.0,63.0,12.1,,,,,
,Na,1.0,Cs,1.0,Mg,96.00,,,Cl,2.0,,,,,,,,,Impregnation,1023,0.80,0.20,4.0,1.0,0.24,71.0,14.5,,44.0,23.0,67.0,9.7,,,,,
,Na,5.0,Cs,5.0,Mg,80.00,,,Cl,10.0,,,,,,,,,Impregnation,1023,0.80,0.20,4.0,1.0,0.24,85.0,23.6,,57.0,26.0,83.0,19.6,,,,,
,Na,10.0,Cs,10.0,Mg,60.00,,,Cl,20.0,,,,,,,,,Impregnation,1023,0.80,0.20,4.0,1.0,0.24,88.0,24.8,,55.0,25.0,80.0,19.8,,,,,
,Na,20.0,Cs,20.0,Mg,20.00,,,Cl,40.0,,,,,,,,,Impregnation,1023,0.80,0.20,4.0,1.0,0.24,90.0,20.0,,43.0,21.0,64.0,12.8,,,,,
242,Li,50.0,Y,50.0,,,,,,,,,,,,,,,Therm.decomp.,1000,0.18,0.03,6.0,1.0,1.60,90.0,27.0,,26.0,38.0,64.0,17.3,,,,,
243,Gd,50.0,Ti,50.0,,,,,,,,,,,,,,,Sol-gel,973,0.13,0.07,2.0,1.0,0.80,,30.0,,,,6.2,1.9,,,,,
,Gd,50.0,Zr,50.0,,,,,,,,,,,,,,,Sol-gel,973,0.13,0.07,2.0,1.0,0.80,,28.0,,,,15.6,4.4,,,,,
,Gd,50.0,Sn,50.0,,,,,,,,,,,,,,,Sol-gel,973,0.13,0.07,2.0,1.0,0.80,,35.0,,,,42.8,15.0,,,,,
,Ho,50.0,Ti,50.0,,,,,,,,,,,,,,,Sol-gel,973,0.13,0.07,2.0,1.0,0.80,,30.0,,,,0.0,0.0,,,,,
,Ho,50.0,Sn,50.0,,,,,,,,,,,,,,,Sol-gel,973,0.13,0.07,2.0,1.0,0.80,,30.0,,,,26.2,7.9,,,,,
,Sm,50.0,Ti,50.0,,,,,,,,,,,,,,,Sol-gel,973,0.13,0.07,2.0,1.0,0.80,,28.0,,,,10.0,2.8,,,,,
,Sm,50.0,Zr,50.0,,,,,,,,,,,,,,,Sol-gel,973,0.13,0.07,2.0,1.0,0.80,,32.0,,,,22.1,7.1,,,,,
,Sm,50.0,Sn,50.0,,,,,,,,,,,,,,,Sol-gel,973,0.13,0.07,2.0,1.0,0.80,,40.0,,,,48.8,19.5,,,,,
,Y,50.0,Ti,50.0,,,,,,,,,,,,,,,Sol-gel,973,0.13,0.07,2.0,1.0,0.80,,30.0,,,,3.4,1.0,,,,,
,Y,50.0,Sn,50.0,,,,,,,,,,,,,,,Sol-gel,973,0.13,0.07,2.0,1.0,0.80,,35.0,,,,45.3,15.9,,,,,
,Eu,50.0,Ti,50.0,,,,,,,,,,,,,,,Sol-gel,973,0.13,0.07,2.0,1.0,0.80,,27.0,,,,8.7,2.3,,,,,
,Eu,50.0,Zr,50.0,,,,,,,,,,,,,,,Sol-gel,973,0.13,0.07,2.0,1.0,0.80,,29.0,,,,23.7,6.9,,,,,
,Eu,50.0,Sn,50.0,,,,,,,,,,,,,,,Sol-gel,973,0.13,0.07,2.0,1.0,0.80,,33.0,,,,41.3,13.6,,,,,
,Dy,50.0,Zr,50.0,,,,,,,,,,,,,,,Sol-gel,973,0.13,0.07,2.0,1.0,0.80,,29.0,,,,16.0,4.6,,,,,
,Nd,50.0,Zr,50.0,,,,,,,,,,,,,,,Sol-gel,973,0.13,0.07,2.0,1.0,0.80,,32.0,,,,10.8,3.5,,,,,
,Nd,50.0,Sn,50.0,,,,,,,,,,,,,,,Sol-gel,973,0.13,0.07,2.0,1.0,0.80,,35.0,,,,43.6,15.3,,,,,
,La,50.0,Zr,50.0,,,,,,,,,,,,,,,Sol-gel,973,0.13,0.07,2.0,1.0,0.80,,33.0,,,,33.6,11.1,,,,,
,La,50.0,Sn,50.0,,,,,,,,,,,,,,,Sol-gel,973,0.13,0.07,2.0,1.0,0.80,,35.0,,,,42.8,15.0,,,,,
244,Li,15.0,Na,15.0,,,,,,,,,,Si,70.0,,,,Impregnation,1048,0.28,0.04,7.3,1.0,3.00,,0.5,,,,50.0,0.3,,,,,
,Li,15.0,K,15.0,,,,,,,,,,Si,70.0,,,,Impregnation,1048,0.28,0.04,7.3,1.0,3.00,,1.0,,,,81.0,0.8,,,,,
,Li,15.0,Rb,15.0,,,,,,,,,,Si,70.0,,,,Impregnation,1048,0.28,0.04,7.3,1.0,3.00,,1.5,,,,30.0,0.5,,,,,
,Li,15.0,Cs,15.0,,,,,,,,,,Si,70.0,,,,Impregnation,1048,0.28,0.04,7.3,1.0,3.00,,9.0,,,,24.0,2.2,,,,,
,Na,15.0,K,15.0,,,,,,,,,,Si,70.0,,,,Impregnation,1048,0.28,0.04,7.3,1.0,3.00,,1.0,,,,46.0,0.5,,,,,
,Na,15.0,Rb,15.0,,,,,,,,,,Si,70.0,,,,Impregnation,1048,0.28,0.04,7.3,1.0,3.00,,0.5,,,,65.0,0.3,,,,,
,Na,15.0,Cs,15.0,,,,,,,,,,Si,70.0,,,,Impregnation,1048,0.28,0.04,7.3,1.0,3.00,,2.0,,,,25.0,0.5,,,,,
,K,15.0,Rb,15.0,,,,,,,,,,Si,70.0,,,,Impregnation,1048,0.28,0.04,7.3,1.0,3.00,,0.5,,,,15.0,0.1,,,,,
,K,15.0,Cs,15.0,,,,,,,,,,Si,70.0,,,,Impregnation,1048,0.28,0.04,7.3,1.0,3.00,,1.0,,,,18.0,0.2,,,,,
,Rb,15.0,Cs,15.0,,,,,,,,,,Si,70.0,,,,Impregnation,1048,0.28,0.04,7.3,1.0,3.00,,1.0,,,,16.0,0.2,,,,,
,Mg,8.0,Ca,8.0,,,,,,,,,,Si,84.0,,,,Impregnation,1048,0.28,0.04,7.3,1.0,3.00,,7.0,,,,17.0,1.2,,,,,
,Mg,8.0,Sr,8.0,,,,,,,,,,Si,84.0,,,,Impregnation,1048,0.28,0.04,7.3,1.0,3.00,,11.0,,,,19.0,2.1,,,,,
,Mg,8.0,Ba,8.0,,,,,,,,,,Si,84.0,,,,Impregnation,1048,0.28,0.04,7.3,1.0,3.00,,7.5,,,,12.0,0.9,,,,,
,Ca,8.0,Sr,8.0,,,,,,,,,,Si,84.0,,,,Impregnation,1048,0.28,0.04,7.3,1.0,3.00,,8.5,,,,17.0,1.4,,,,,
,Ca,8.0,Ba,8.0,,,,,,,,,,Si,84.0,,,,Impregnation,1048,0.28,0.04,7.3,1.0,3.00,,7.0,,,,19.0,1.3,,,,,
,Sr,8.0,Ba,8.0,,,,,,,,,,Si,84.0,,,,Impregnation,1048,0.28,0.04,7.3,1.0,3.00,,6.5,,,,20.0,1.3,,,,,
245,Ca,60.2,,,,,,,P,39.8,,,,,,,,48.9,Therm.decomp.,973,0.29,0.05,6.0,1.0,1.20,93.0,9.0,,3.6,5.1,8.7,0.8,,,,,
,Pb,9.1,Ca,54.7,,,,,P,36.2,,,,,,,,150.9,Therm.decomp.,973,0.29,0.07,4.3,1.0,1.20,63.0,17.1,,31.3,37.8,69.1,11.8,,,,,
,Ca,60.0,,,,,,,P,40.0,,,,,,,,44.3,Therm.decomp.,973,0.29,0.04,6.7,1.0,1.20,41.0,4.4,,1.3,6.0,7.3,0.3,,,,,
,Pb,4.3,Mg,95.7,,,,,,,,,,,,,,104.7,Therm.decomp.,973,0.29,0.04,6.9,1.0,0.20,72.0,6.7,,4.9,26.2,31.1,2.1,,,,,
,Pb,9.0,Ca,77.9,,,,,P,13.1,,,,,,,,191.0,Therm.decomp.,973,0.29,0.04,7.1,1.0,0.20,42.0,4.5,,5.7,34.7,40.4,1.8,,,,,
246,Mg,100.0,,,,,,,,,,,,,,,,5.0,sol-gel,1023,0.81,0.20,4.0,1.0,0.24,52.0,5.8,71.0,8.0,21.0,29.0,1.7,,,,,
,Li,5.0,Mg,90.0,,,,,Cl,5.0,,,,,,,,100.0,sol-gel,1023,0.81,0.20,4.0,1.0,0.24,68.0,10.4,53.0,31.0,16.0,47.0,4.9,,,,,
,Na,5.0,Mg,90.0,,,,,Cl,5.0,,,,,,,,100.0,sol-gel,1023,0.81,0.20,4.0,1.0,0.24,65.0,12.0,51.0,34.0,15.0,49.0,5.9,,,,,
,K,5.0,Mg,90.0,,,,,Cl,5.0,,,,,,,,100.0,sol-gel,1023,0.81,0.20,4.0,1.0,0.24,64.0,7.0,62.0,20.0,18.0,38.0,2.7,,,,,
,Rb,5.0,Mg,90.0,,,,,Cl,5.0,,,,,,,,100.0,sol-gel,1023,0.81,0.20,4.0,1.0,0.24,65.0,6.0,65.0,21.0,14.0,35.0,2.1,,,,,
,Cs,5.0,Mg,90.0,,,,,Cl,5.0,,,,,,,,97.5,sol-gel,1023,0.81,0.20,4.0,1.0,0.24,70.0,10.2,59.0,22.0,18.0,40.0,4.1,,,,,
,Li,2.5,Na,2.5,Mg,90.00,,,Cl,5.0,,,,,,,,100.0,sol-gel,1023,0.81,0.20,4.0,1.0,0.24,82.0,22.4,22.0,51.0,27.0,78.0,17.5,,,,,
,Li,2.5,K,2.5,Mg,90.00,,,Cl,5.0,,,,,,,,100.0,sol-gel,1023,0.81,0.20,4.0,1.0,0.24,81.0,16.0,32.0,43.0,25.0,68.0,10.9,,,,,
,Li,2.5,Rb,2.5,Mg,90.00,,,Cl,5.0,,,,,,,,100.0,sol-gel,1023,0.81,0.20,4.0,1.0,0.24,82.0,14.2,40.0,39.0,21.0,60.0,8.5,,,,,
,Li,2.5,Cs,2.5,Mg,90.00,,,Cl,5.0,,,,,,,,100.0,sol-gel,1023,0.81,0.20,4.0,1.0,0.24,85.0,22.8,19.0,53.0,28.0,81.0,18.5,,,,,
,Na,2.5,K,2.5,Mg,90.00,,,Cl,5.0,,,,,,,,100.0,sol-gel,1023,0.81,0.20,4.0,1.0,0.24,80.0,17.0,35.0,43.0,22.0,65.0,11.1,,,,,
,Na,2.5,Rb,2.5,Mg,90.00,,,Cl,5.0,,,,,,,,100.0,sol-gel,1023,0.81,0.20,4.0,1.0,0.24,84.0,14.2,43.0,37.0,20.0,57.0,8.1,,,,,
,Na,2.5,Cs,2.5,Mg,90.00,,,Cl,5.0,,,,,,,,100.0,sol-gel,1023,0.81,0.20,4.0,1.0,0.24,85.0,23.8,17.0,57.0,26.0,83.0,19.8,,,,,
,K,2.5,Rb,2.5,Mg,90.00,,,Cl,5.0,,,,,,,,100.0,sol-gel,1023,0.81,0.20,4.0,1.0,0.24,80.0,14.5,44.0,37.0,19.0,56.0,8.1,,,,,
,K,2.5,Cs,2.5,Mg,90.00,,,Cl,5.0,,,,,,,,100.0,sol-gel,1023,0.81,0.20,4.0,1.0,0.24,85.0,14.6,41.0,40.0,19.0,59.0,8.6,,,,,
,Rb,2.5,Cs,2.5,Mg,90.00,,,Cl,5.0,,,,,,,,122.5,sol-gel,1023,0.81,0.20,4.0,1.0,0.24,84.0,14.0,43.0,39.0,18.0,57.0,8.0,,,,,
247,Mo,25.0,Na,75.0,,,,,,,,,,,,,,91.7,n.a.,1003,0.25,0.28,0.9,1.0,2.40,90.0,22.0,,,,15.0,3.3,,,,,
,Mo,16.7,Na,58.3,,,,,Cl,25.0,,,,,,,,100.0,n.a.,1003,0.25,0.28,0.9,1.0,2.40,90.0,19.0,,,,23.0,4.4,,,,,
,Mo,16.7,Na,25.0,Li,33.30,,,Cl,25.0,,,,,,,,133.3,n.a.,1003,0.25,0.28,0.9,1.0,2.40,90.0,17.0,,,,18.0,3.1,,,,,
248,Ba,50.0,Ti,50.0,,,,,,,,,,,,,,66.7,Therm.decomp.,973,0.40,0.10,4.0,1.0,0.24,,7.8,41.1,13.5,45.4,58.9,4.6,,,,,
,Ba,16.7,Ti,50.0,,,,,F,33.3,,,,,,,,183.3,Therm.decomp.,973,0.40,0.10,4.0,1.0,0.24,,28.1,39.4,36.7,24.0,60.7,17.1,,,,,
249,Zr,100.0,,,,,,,,,,,,,,,,100.0,Therm.decomp.,973,0.38,0.13,3.0,1.0,0.24,,26.0,84.0,,,16.1,4.2,,,,,
,Ce,100.0,,,,,,,,,,,,,,,,100.0,Therm.decomp.,773,0.38,0.13,3.0,1.0,0.24,,21.1,98.1,,,1.9,0.4,,,,,
,Th,100.0,,,,,,,,,,,,,,,,100.0,Therm.decomp.,1123,0.38,0.13,3.0,1.0,0.24,,24.0,68.0,,,32.0,7.7,,,,,
,La,100.0,,,,,,,,,,,,,,,,33.3,Therm.decomp.,923,0.38,0.13,3.0,1.0,0.24,,6.8,,,,12.1,0.8,,,,,
,Zr,33.3,La,16.7,,,,,F,50.0,,,,,,,,100.0,Therm.decomp.,923,0.38,0.13,3.0,1.0,0.24,,27.1,47.8,,,52.2,14.1,,,,,
,Ce,33.3,La,16.7,,,,,F,50.0,,,,,,,,86.7,Therm.decomp.,823,0.38,0.13,3.0,1.0,0.24,,28.8,49.6,,,50.4,14.5,,,,,
,Ce,20.0,La,20.0,,,,,F,60.0,,,,,,,,113.3,Therm.decomp.,873,0.38,0.13,3.0,1.0,0.24,,28.9,51.4,,,48.2,13.9,,,,,
,Th,33.3,La,16.7,,,,,F,50.0,,,,,,,,86.7,Therm.decomp.,823,0.38,0.13,3.0,1.0,0.24,,29.6,55.6,,,44.5,13.2,,,,,
,Th,20.0,La,20.0,,,,,F,60.0,,,,,,,,#VALUE!,Therm.decomp.,773,0.38,0.13,3.0,1.0,0.24,,30.8,54.0,,,45.6,14.0,,,,,
250,Si,100.0,,,,,,,,,,,,,,,,2.1,Sol-gel,1073,0.55,0.18,3.0,1.0,0.10,,0.6,,,,90.1,0.5,,,,,
,Mn,2.1,,,,,,,,,,,,Si,97.9,,,99.2,Sol-gel,1073,0.55,0.18,3.0,1.0,0.10,,16.4,,,,34.3,5.6,,,,,
,W,1.3,Na,21.3,,,,,,,,,,Si,77.4,,,100.4,Sol-gel,1073,0.55,0.18,3.0,1.0,0.10,,12.3,,,,74.3,9.1,,,,,
,Mn,1.7,W,1.3,Na,20.00,,,,,,,,Si,77.0,,,#VALUE!,Sol-gel,1073,0.55,0.18,3.0,1.0,0.10,,36.8,,,,64.9,23.9,,,,,
251,Ca,100.0,,,,,,,,,,,,,,,,,n.a.,1073,0.90,0.10,9.0,1.0,0.60,98.0,11.9,,,,55.1,6.6,,,,,
,Ca,50.0,,,,,,,C,50.0,,,,,,,,,n.a.,1073,0.90,0.10,9.0,1.0,0.60,98.9,10.7,,,,60.8,6.5,,,,,
252,Zn,50.0,,,,,,,S,50.0,,,,,,,,,n.a.,1073,0.60,0.00,600.0,1.0,0.24,,1.4,,0.0,100.0,100.0,1.4,,,,,
253,Y,25.0,Ba,50.0,,,,,,,,,,Al,25.0,,,,Sol-gel,1123,0.30,0.06,5.0,1.0,0.02,99.0,21.7,,,,63.0,13.7,,,,,
254,Y,25.4,Ba,38.6,Zr,36.00,,,,,,,,,,,,,Therm.decomp.,1073,0.91,0.09,10.1,1.0,0.05,85.7,14.1,,30.2,43.0,73.2,10.3,,,,,
255,Li,10.0,Mg,20.0,,,,,,,,,,Al,70.0,,,,Therm.decomp.,1048,0.90,0.10,9.0,1.0,0.85,,21.0,,80.0,15.0,95.0,20.0,,,,,
,Li,10.0,Mo,5.0,Mg,15.00,,,,,,,,Al,70.0,,,,Therm.decomp.,1048,0.90,0.10,9.0,1.0,0.40,,40.0,,60.0,35.0,95.0,38.0,,,,,
256,Li,19.0,Ti,81.0,,,,,,,,,,,,,,181.0,Therm.decomp.,1173,0.50,0.16,3.1,1.0,0.25,90.0,12.0,,,,70.0,8.4,,,,,
257,Al,100.0,,,,,,,,,,,,,,,,9.5,Impregnation,1023,0.40,0.04,10.9,1.0,311785.00,,1.5,69.5,6.1,24.6,30.7,0.5,,,,,
,Pb,9.5,,,,,,,,,,,,Al,90.5,,,95.6,Impregnation,1023,0.40,0.04,10.9,1.0,311785.00,,4.5,50.3,9.2,39.3,48.5,2.2,,,,,
,Pb,5.1,Na,12.2,,,,,,,,,,Al,82.7,,,111.6,Impregnation,1023,0.40,0.04,10.9,1.0,311785.00,,6.2,41.7,10.2,41.2,51.4,3.2,,,,,
258,Si,16.7,Sr,83.3,,,,,,,,,,,,,,183.3,Precipitation,1123,0.95,0.05,19.0,1.0,0.05,89.0,10.2,,,,79.0,8.1,,,,,
,Ba,100.0,,,,,,,,,,,,,,,,44.4,Precipitation,1123,0.95,0.05,19.0,1.0,0.05,80.0,9.9,,,,78.0,7.7,,,,,
,Al,44.4,Ba,55.6,,,,,,,,,,,,,,92.6,Precipitation,1123,0.95,0.05,19.0,1.0,0.05,95.0,10.5,3.0,27.0,,84.0,8.8,,,,,
,Sr,37.0,Mg,63.0,,,,,,,,,,,,,,87.0,Precipitation,1123,0.95,0.05,19.0,1.0,0.05,100.0,10.3,4.0,31.0,,83.0,8.5,,,,,
,Ba,24.0,Mg,76.0,,,,,,,,,,,,,,77.4,Precipitation,1123,0.95,0.05,19.0,1.0,0.05,99.0,10.3,3.0,31.0,,83.0,8.5,,,,,
,Li,1.4,Sr,20.0,Mg,78.60,,,,,,,,,,,,100.2,Precipitation,1123,0.95,0.05,19.0,1.0,0.05,100.0,10.0,,,,88.0,8.8,,,,,
,Na,1.6,Sr,20.0,Mg,78.40,,,,,,,,,,,,100.6,Precipitation,1123,0.95,0.05,19.0,1.0,0.05,100.0,9.4,,,,89.0,8.4,,,,,
,Al,2.2,Sr,20.0,Mg,77.80,,,,,,,,,,,,98.9,Precipitation,1123,0.95,0.05,19.0,1.0,0.05,100.0,10.2,,,,83.0,8.5,,,,,
,Fe,1.1,Sr,20.0,Mg,78.90,,,,,,,,,,,,101.0,Precipitation,1123,0.95,0.05,19.0,1.0,0.05,100.0,7.8,,,,68.0,5.3,,,,,
,La,2.1,Sr,20.0,Mg,77.90,,,,,,,,,,,,98.1,Precipitation,1123,0.95,0.05,19.0,1.0,0.05,100.0,10.6,,,,85.0,9.0,,,,,
,Zr,.2,Sr,20.0,Mg,79.00,,,Cl,.8,,,,,,,,100.8,Precipitation,1123,0.95,0.05,19.0,1.0,0.05,100.0,10.3,,,,87.0,9.0,,,,,
,Zr,1.0,Sr,20.0,Mg,79.00,,,,,,,,,,,,119.0,Precipitation,1123,0.95,0.05,19.0,1.0,0.05,100.0,10.2,,,,83.0,8.5,,,,,
,Sr,20.0,Mg,78.0,,,,,P,2.0,,,,,,,,81.0,Precipitation,1123,0.95,0.05,19.0,1.0,0.05,100.0,4.6,,,,72.0,3.3,,,,,
,Nb,1.0,Sr,20.0,Mg,79.00,,,,,,,,,,,,100.1,Precipitation,1123,0.95,0.05,19.0,1.0,0.05,100.0,10.4,,,,88.0,9.2,,,,,
,Mo,1.1,Sr,20.0,Mg,78.90,,,,,,,,,,,,99.7,Precipitation,1123,0.95,0.05,19.0,1.0,0.05,100.0,8.0,,,,69.0,5.5,,,,,
,Li,.8,Ba,20.0,Mg,79.20,,,,,,,,,,,,100.8,Precipitation,1123,0.95,0.05,19.0,1.0,0.05,100.0,10.0,,,,86.0,8.6,,,,,
,Na,1.6,Ba,20.0,Mg,78.40,,,,,,,,,,,,100.4,Precipitation,1123,0.95,0.05,19.0,1.0,0.05,100.0,10.0,,,,86.0,8.6,,,,,
,La,2.0,Ba,20.0,Mg,78.00,,,,,,,,,,,,100.0,Precipitation,1123,0.95,0.05,19.0,1.0,0.05,100.0,10.0,,,,83.0,8.3,,,,,
,Sm,2.0,Ba,20.0,Mg,78.00,,,,,,,,,,,,100.0,Precipitation,1123,0.95,0.05,19.0,1.0,0.05,100.0,10.2,,,,82.0,8.4,,,,,
,Zr,2.0,Ba,20.0,Mg,78.00,,,,,,,,,,,,148.0,Precipitation,1123,0.95,0.05,19.0,1.0,0.05,96.0,9.1,,,,84.0,7.6,,,,,
259,Ba,50.0,Pr,50.0,,,,,,,,,,,,,,54.5,Therm.decomp.,1023,0.10,0.05,2.0,1.0,0.50,68.7,20.5,65.6,13.8,20.5,34.3,7.0,,,,,
,Na,4.5,Ba,45.5,Pr,45.50,,,Cl,4.5,,,,,,,,145.5,Therm.decomp.,1023,0.10,0.05,2.0,1.0,0.50,55.1,26.1,59.4,30.6,22.5,53.1,13.9,,,,,
,Ca,50.0,Pr,50.0,,,,,,,,,,,,,,54.5,Therm.decomp.,1023,0.10,0.05,2.0,1.0,0.50,99.5,25.3,92.7,3.9,3.4,7.3,1.8,,,,,
,Na,4.5,Ca,45.5,Pr,45.50,,,Cl,4.5,,,,,,,,145.5,Therm.decomp.,1023,0.10,0.05,2.0,1.0,0.50,94.5,33.3,57.7,34.5,7.7,42.2,14.1,,,,,
,La,50.0,Y,50.0,,,,,,,,,,,,,,54.5,Therm.decomp.,1023,0.10,0.05,2.0,1.0,0.50,99.3,36.5,73.3,21.1,5.6,26.7,9.7,,,,,
,Na,4.5,La,45.5,Y,45.50,,,Cl,4.5,,,,,,,,145.5,Therm.decomp.,1023,0.10,0.05,2.0,1.0,0.50,91.9,40.8,49.4,35.9,14.7,50.6,20.6,,,,,
,Na,50.0,Nb,50.0,,,,,,,,,,,,,,95.5,Therm.decomp.,1023,0.10,0.05,2.0,1.0,0.50,49.0,16.1,59.4,18.1,20.6,38.7,6.2,,,,,
,Nb,45.5,Na,40.9,,,,,Cl,13.6,,,,,,,,104.5,Therm.decomp.,1023,0.10,0.05,2.0,1.0,0.50,89.8,45.5,54.3,43.0,2.6,45.6,20.7,,,,,
,K,50.0,Nb,50.0,,,,,,,,,,,,,,54.5,Therm.decomp.,1023,0.10,0.05,2.0,1.0,0.50,22.3,8.5,58.8,13.8,27.4,41.2,3.5,,,,,
,Na,4.5,K,45.5,Nb,45.50,,,Cl,4.5,,,,,,,,145.5,Therm.decomp.,1023,0.10,0.05,2.0,1.0,0.50,67.2,36.8,53.4,42.9,3.6,46.5,17.1,,,,,
,Pb,50.0,Ti,50.0,,,,,,,,,,,,,,54.5,Therm.decomp.,1023,0.10,0.05,2.0,1.0,0.50,2.2,0.6,100.0,0.0,0.0,0.0,0.0,,,,,
,Na,4.5,Pb,45.5,Ti,45.50,,,Cl,4.5,,,,,,,,100.0,Therm.decomp.,1023,0.10,0.05,2.0,1.0,0.50,45.8,26.5,34.2,48.5,17.3,65.8,17.4,,,,,
,Na,4.5,Li,45.5,Nb,45.50,,,Cl,4.5,,,,,,,,100.0,Therm.decomp.,1023,0.10,0.05,2.0,1.0,0.50,25.1,16.9,24.0,55.5,20.5,76.0,12.8,,,,,
,Na,4.5,Li,45.5,Ta,45.50,,,Cl,4.5,,,,,,,,100.0,Therm.decomp.,1023,0.10,0.05,2.0,1.0,0.50,60.5,33.4,37.8,58.4,3.8,62.2,20.8,,,,,
,Na,4.5,Pb,45.5,Ti,45.50,,,Cl,4.5,,,,,,,,102.5,Therm.decomp.,1023,0.10,0.05,2.0,1.0,13.20,,50.7,,,,55.7,28.2,,,,,
260,Na,7.0,Al,42.0,Li,51.00,,,,,,,,,,,,193.0,Therm.decomp.,1123,0.18,0.06,2.9,1.0,0.55,78.9,20.4,45.6,37.5,16.8,54.3,11.1,,,,,
261,La,100.0,,,,,,,,,,,,,,,,50.0,precipitation,1073,0.33,0.07,5.0,1.0,0.03,90.0,26.0,,,,58.0,15.1,,,,,
262,Sr,50.0,Fe,50.0,,,,,,,,,,,,,,70.0,Therm.decomp.,1000,0.84,0.03,25.5,1.0,0.61,95.0,4.0,50.0,15.0,35.0,50.0,2.0,,,,,
,Ca,20.0,Ti,20.0,Co,30.00,Sr,30.00,,,,,,,,,,105.0,Therm.decomp.,1020,0.84,0.03,25.5,1.0,0.61,94.0,12.0,95.0,1.0,4.0,5.0,0.6,,,,,
263,W,25.0,Ba,75.0,,,,,,,,,,,,,,125.0,Therm.decomp.,,0.30,0.15,2.0,1.0,0.06,9.1,4.1,27.9,,,72.1,3.0,,,,,
,Ba,50.0,Ce,50.0,,,,,,,,,,,,,,60.0,Therm.decomp.,,0.30,0.15,2.0,1.0,0.06,94.9,31.5,66.4,,,33.6,10.6,,,,,
,Ce,10.0,W,22.5,Ba,67.50,,,,,,,,,,,,100.0,Therm.decomp.,,0.30,0.15,2.0,1.0,0.06,90.9,38.4,51.1,,,48.9,18.8,,,,,
,Ce,10.0,W,20.0,Ba,70.00,,,,,,,,,,,,110.0,Therm.decomp.,,0.30,0.15,2.0,1.0,0.06,91.7,36.8,54.6,,,45.4,16.7,,,,,
264,La,25.0,,,,,,,F,75.0,,,,,,,,,Therm.decomp.,1023,0.17,0.06,2.6,1.0,0.60,,25.0,,,,50.0,12.5,,,,,
265,Ce,20.0,Ba,26.7,,,,,F,53.3,,,,,,,,86.3,Therm.decomp.,1073,0.73,0.27,2.7,1.0,0.24,,34.0,45.7,34.0,20.3,54.3,18.5,,,,,
,Ru,6.3,Sb,18.7,Bi,25.00,Ba,50.00,,,,,,,,,,106.2,Therm.decomp.,1023,0.67,0.33,2.0,1.0,0.08,,32.2,60.1,26.8,5.5,32.3,10.4,,,,,
,Sb,12.5,Bi,37.5,Ba,50.00,,,,,,,,,,,,100.0,Therm.decomp.,1023,0.67,0.33,2.0,1.0,0.08,,32.4,68.3,23.7,4.4,28.1,9.1,,,,,
,Ru,12.5,Bi,37.5,Ba,50.00,,,,,,,,,,,,112.5,Therm.decomp.,1023,0.67,0.33,2.0,1.0,0.08,,27.6,68.5,21.9,6.3,28.2,7.8,,,,,
,Sb,25.0,La,12.5,Bi,12.50,Ba,50.00,,,,,,,,,,91.7,Therm.decomp.,1023,0.67,0.33,2.0,1.0,0.08,,35.9,52.4,25.1,17.5,42.6,15.3,,,,,
,Ni,16.7,Sb,16.7,Bi,16.60,Ba,50.00,,,,,,,,,,100.0,Therm.decomp.,1023,0.67,0.33,2.0,1.0,0.08,,33.4,61.6,24.7,5.8,30.5,10.2,,,,,
,Ni,16.7,Sb,16.7,Ta,16.60,Ba,50.00,,,,,,,,,,100.0,Therm.decomp.,1023,0.67,0.33,2.0,1.0,0.08,,31.6,64.9,23.1,4.1,27.2,8.6,,,,,
,Ni,16.7,Sb,16.7,Nb,16.60,Ba,50.00,,,,,,,,,,95.8,Therm.decomp.,1023,0.67,0.33,2.0,1.0,0.08,,33.4,64.5,22.9,4.3,27.2,9.1,,,,,
266,Sb,12.5,Ta,25.0,Li,12.50,Ba,50.00,,,,,,,,,,112.5,Therm.decomp.,1123,0.67,0.33,2.0,1.0,0.08,,36.4,66.0,22.6,3.2,25.8,9.4,,,,,
,Sb,25.0,Ta,12.5,Na,12.50,Ba,50.00,,,,,,,,,,87.5,Therm.decomp.,1123,0.67,0.33,2.0,1.0,0.08,,38.3,75.9,17.4,2.9,20.3,7.8,,,,,
,Sb,12.5,Ta,25.0,Na,12.50,Ba,50.00,,,,,,,,,,100.0,Therm.decomp.,1123,0.67,0.33,2.0,1.0,0.08,,35.0,66.5,22.3,3.6,25.9,9.1,,,,,
,Sb,12.5,Nb,25.0,Na,12.50,Ba,50.00,,,,,,,,,,112.5,Therm.decomp.,1123,0.67,0.33,2.0,1.0,0.08,,35.6,69.1,21.3,2.8,24.1,8.6,,,,,
,Sb,25.0,Ta,12.5,Li,12.50,Ba,50.00,,,,,,,,,,100.0,Therm.decomp.,1123,0.67,0.33,2.0,1.0,0.08,,36.3,66.7,22.5,2.9,25.4,9.2,,,,,
,Sb,25.0,Nb,12.5,Li,12.50,Ba,50.00,,,,,,,,,,87.5,Therm.decomp.,1123,0.67,0.33,2.0,1.0,0.08,,38.5,79.3,14.8,3.8,18.6,7.2,,,,,
,Sb,12.5,Nb,25.0,Li,12.50,Ba,50.00,,,,,,,,,,88.6,Therm.decomp.,1123,0.67,0.33,2.0,1.0,0.08,,36.3,66.9,23.5,2.8,26.3,9.5,,,,,
267,Ni,1.1,K,9.0,Ca,89.90,,,,,,,,,,,,101.0,Therm.decomp.,903,0.30,0.12,2.5,1.0,9000.00,,37.0,,,,54.2,20.1,,,,,
,Ni,2.1,K,8.9,Ca,89.00,,,,,,,,,,,,99.1,Therm.decomp.,923,0.30,0.12,2.5,1.0,9000.00,,35.1,,,,53.3,18.7,,,,,
,Ni,1.2,K,2.3,Ca,96.50,,,,,,,,,,,,99.9,Therm.decomp.,903,0.30,0.12,2.5,1.0,9000.00,,34.0,,,,55.5,18.9,,,,,
,Co,1.1,K,9.0,Ca,89.90,,,,,,,,,,,,100.0,Therm.decomp.,1023,0.30,0.12,2.5,1.0,9000.00,,34.1,,,,53.4,18.2,,,,,
,Ba,1.1,Ni,1.0,K,8.90,Ca,89.00,,,,,,,,,,100.0,Therm.decomp.,983,0.30,0.12,2.5,1.0,9000.00,,35.8,,,,54.9,19.7,,,,,
,Ni,1.1,K,9.0,Ba,89.90,,,,,,,,,,,,99.7,Therm.decomp.,1053,0.30,0.12,2.5,1.0,9000.00,,29.6,,,,34.3,10.2,,,,,
,Sn,.8,Li,17.2,Mg,82.00,,,,,,,,,,,,118.0,Therm.decomp.,923,0.30,0.12,2.5,1.0,9000.00,,21.7,,,,37.0,8.0,,,,,
268,Li,18.8,Mg,62.4,,,,,Cl,18.8,,,,,,,,131.2,Sol-gel,923,0.13,0.05,2.6,1.0,7.20,85.0,36.3,43.3,49.7,6.9,56.6,20.5,,,,,
269,Mn,50.0,Mo,50.0,,,,,,,,,,,,,,51.0,impregnation,973,0.40,0.20,2.0,1.0,7.20,10.0,3.3,79.0,,,2.4,0.1,,,,,
,Li,1.0,Mn,49.5,Mo,49.50,,,,,,,,,,,,100.0,impregnation,973,0.40,0.20,2.0,1.0,7.20,16.0,6.4,63.0,,,24.0,1.5,,,,,
,Na,1.0,Mn,49.5,Mo,49.50,,,,,,,,,,,,100.0,impregnation,973,0.40,0.20,2.0,1.0,7.20,28.0,9.8,63.0,,,19.0,1.9,,,,,
,K,1.0,Mn,49.5,Mo,49.50,,,,,,,,,,,,149.0,impregnation,973,0.40,0.20,2.0,1.0,7.20,12.0,5.4,44.0,,,43.0,2.3,,,,,
270,Sr,50.0,Ti,50.0,,,,,,,,,,,,,,,Therm.decomp.,1003,0.29,0.14,2.0,1.0,0.06,,10.1,,,,29.0,2.9,,,,,
,Sr,66.7,Ti,33.3,,,,,,,,,,,,,,,Therm.decomp.,1003,0.29,0.14,2.0,1.0,0.06,,12.6,,,,33.3,4.2,,,,,
,Sr,50.0,Sn,50.0,,,,,,,,,,,,,,,Therm.decomp.,1003,0.29,0.14,2.0,1.0,0.06,,6.2,,,,24.2,1.5,,,,,
,Sr,66.7,Sn,33.3,,,,,,,,,,,,,,,Therm.decomp.,1003,0.29,0.14,2.0,1.0,0.06,,8.0,,,,27.4,2.2,,,,,
,Sr,50.0,Zr,50.0,,,,,,,,,,,,,,,Therm.decomp.,1003,0.29,0.14,2.0,1.0,0.06,,12.3,,,,26.1,3.2,,,,,
,Sr,66.7,Zr,33.3,,,,,,,,,,,,,,,Therm.decomp.,1003,0.29,0.14,2.0,1.0,0.06,,10.4,,,,30.7,3.2,,,,,
271,Sr,3.9,La,96.1,,,,,,,,,,,,,,,n.a.,973,0.83,0.17,4.8,1.0,0.05,,25.0,,,,55.0,13.8,,,,,
,Sr,3.9,La,92.2,,,,,S,3.9,,,,,,,,,Impregnation,973,0.83,0.17,4.8,1.0,0.05,,21.0,,,,45.0,9.5,,,,,
272,Ba,25.0,Ce,25.0,,,,,F,50.0,,,,,,,,,Therm.decomp.,1073,0.20,0.25,0.8,1.0,0.24,,32.8,,31.9,20.0,51.9,17.0,,,,,
