Repository: TTDhivyaprabha/Rawdata

File: sample.csv (part 4 of 5)
Nr of publication,Cation 1,,Cation 2,,Cation 3,,Cation 4,,Anion 1,,Anion 2,,Pro- motor,Support 1,,Support 2,,,Preparation,"Temperature, K","p(CH4), bar","p(O2), bar",p(CH4)/p(O2),"P total, bar","Contact time, s","X(O2), %","X(CH4), %","S(COx), %","S(C2=), %","S(C2-), %","S(C2), %","Y(C2),%",Basicity,Acidity,Electro-negativity,Anion conductivity,p/n conductivity
,value,mol%,value,mol%,value,mol%,value,mol%,value,mol%,value,mol%,,value,mol%,value,mol%,,,,,,,,,,,,,,,,,,,,
,Ba,28.6,Ce,14.3,,,,,F,57.1,,,,,,,,,Therm.decomp.,1073,0.20,0.25,0.8,1.0,0.24,,33.7,,32.3,21.0,53.3,18.0,,,,,
,Ba,30.0,Ce,10.0,,,,,F,60.0,,,,,,,,,Therm.decomp.,1073,0.20,0.25,0.8,1.0,0.24,,32.9,,33.7,21.0,54.7,18.0,,,,,
,Ba,30.8,Ce,7.6,,,,,F,61.6,,,,,,,,,Therm.decomp.,1073,0.20,0.25,0.8,1.0,0.24,,34.0,,33.6,20.0,53.6,18.2,,,,,
,Ba,31.3,Ce,6.2,,,,,F,62.5,,,,,,,,,Therm.decomp.,1073,0.20,0.25,0.8,1.0,0.24,,32.8,,31.0,21.0,52.0,17.1,,,,,
,La,100.0,,,,,,,,,,,,,,,,,Therm.decomp.,873,0.20,0.25,0.8,1.0,0.24,,29.1,,24.6,20.2,44.8,13.0,,,,,
,La,25.0,,,,,,,F,75.0,,,,,,,,,Therm.decomp.,1023,0.20,0.25,0.8,1.0,0.24,,2.1,,0.0,53.8,53.8,1.1,,,,,
,Sr,100.0,,,,,,,,,,,,,,,,,Therm.decomp.,1023,0.20,0.25,0.8,1.0,0.24,,0.9,,0.0,51.2,51.2,0.5,,,,,
,Sr,20.0,La,80.0,,,,,,,,,,,,,,,Therm.decomp.,873,0.20,0.25,0.8,1.0,0.24,,28.4,,27.2,22.6,49.8,14.1,,,,,
,Sr,50.0,La,50.0,,,,,,,,,,,,,,,Therm.decomp.,973,0.20,0.25,0.8,1.0,0.24,,30.2,,29.2,21.7,50.9,15.4,,,,,
,Sr,20.0,La,20.0,,,,,F,60.0,,,,,,,,,Therm.decomp.,1023,0.20,0.25,0.8,1.0,0.24,,31.8,,37.8,16.2,54.0,17.2,,,,,
,Sr,33.0,La,16.7,,,,,F,50.3,,,,,,,,,Therm.decomp.,973,0.20,0.25,0.8,1.0,0.24,,33.1,,36.4,20.5,56.9,18.8,,,,,
,Sr,50.0,La,12.5,,,,,F,37.5,,,,,,,,,Therm.decomp.,1023,0.20,0.25,0.8,1.0,0.24,,33.8,,40.0,13.9,53.9,18.2,,,,,
273,Fe,3.0,,,,,,,,,,,,Si,97.0,,,,Impregnation,1123,0.05,0.03,1.7,1.0,,,10.0,,,,60.0,6.0,,,,,
274,Na,50.0,La,50.0,,,,,,,,,,,,,,63.0,Therm.decomp.,1023,0.90,0.10,9.0,1.0,0.60,,8.0,,6.0,14.0,20.0,1.6,,,,,
,V,13.0,Na,43.5,La,43.50,,,,,,,,,,,,100.0,Therm.decomp.,1023,0.90,0.10,9.0,1.0,0.60,,16.0,,7.0,13.0,20.0,3.2,,,,,
,Nb,13.0,Na,43.5,La,43.50,,,,,,,,,,,,100.0,Therm.decomp.,1023,0.90,0.10,9.0,1.0,0.60,,16.0,,8.0,12.5,20.5,3.3,,,,,
,Ta,13.0,Na,43.5,La,43.50,,,,,,,,,,,,110.1,Therm.decomp.,1023,0.90,0.10,9.0,1.0,0.60,,18.0,,8.0,12.5,20.5,3.7,,,,,
,Nb,23.1,Na,76.9,,,,,,,,,,,,,,89.9,Therm.decomp.,1023,0.90,0.10,9.0,1.0,0.60,,4.0,,3.6,11.0,14.6,0.6,,,,,
,Nb,13.0,Na,43.5,Sc,43.50,,,,,,,,,,,,100.0,Therm.decomp.,1023,0.90,0.10,9.0,1.0,0.60,,14.0,,6.5,13.0,19.5,2.7,,,,,
,Nb,13.0,Na,43.5,Y,43.50,,,,,,,,,,,,100.0,Therm.decomp.,1023,0.90,0.10,9.0,1.0,0.60,,16.7,,7.8,13.0,20.8,3.5,,,,,
,Nb,13.0,Na,43.5,La,43.50,,,,,,,,,,,,100.0,Therm.decomp.,1023,0.90,0.10,9.0,1.0,0.60,,15.8,,8.0,13.5,21.5,3.4,,,,,
,Nb,13.0,Na,43.5,Ce,43.50,,,,,,,,,,,,100.0,Therm.decomp.,1023,0.90,0.10,9.0,1.0,0.60,,14.5,,6.5,13.2,19.7,2.9,,,,,
,Nb,13.0,Na,43.5,Sm,43.50,,,,,,,,,,,,94.2,Therm.decomp.,1023,0.90,0.10,9.0,1.0,0.60,,14.5,,7.0,13.2,20.2,2.9,,,,,
275,Ba,7.2,La,78.2,,,,,F,14.6,,,,,,,,142.8,Therm.decomp.,1053,0.80,0.20,4.0,1.0,0.24,,28.7,32.7,44.6,22.6,67.2,19.3,,,,,
276,Mn,50.0,Mg,50.0,,,,,,,,,,,,,,83.3,Impregnation,1023,0.75,0.25,3.0,1.0,0.25,,24.5,,,,19.7,4.8,,,,,
,Li,33.3,Mn,33.3,Mg,33.40,,,,,,,,,,,,100.0,Impregnation,1023,0.75,0.25,3.0,1.0,0.25,,25.9,,,,25.0,6.5,,,,,
,Na,33.3,Mn,33.3,Mg,33.40,,,,,,,,,,,,100.0,Impregnation,1023,0.75,0.25,3.0,1.0,0.25,,24.8,,,,21.0,5.2,,,,,
,K,33.3,Mn,33.3,Mg,33.40,,,,,,,,,,,,86.7,Impregnation,1023,0.75,0.25,3.0,1.0,0.25,,24.7,,,,20.4,5.0,,,,,
,Mn,20.0,Mg,20.0,Na,60.00,,,,,,,,,,,,113.3,Impregnation,1023,0.75,0.25,3.0,1.0,0.25,,25.1,,,,24.4,6.1,,,,,
,Na,33.3,Mn,33.3,Mg,33.40,,,,,,,,,,,,166.7,Impregnation,1023,0.75,0.25,3.0,1.0,0.25,,23.7,,,,19.0,4.5,,,,,
277,Ca,100.0,,,,,,,,,,,,,,,,,Therm.decomp.,1013,0.67,0.07,9.6,1.0,0.11,94.0,11.0,,33.0,18.0,51.0,5.6,,,,,
,Na,11.9,Ca,88.1,,,,,,,,,,,,,,,Therm.decomp.,1013,0.67,0.07,9.6,1.0,0.96,93.0,15.0,,36.0,30.0,66.0,9.9,,,,,
,Li,11.0,Ca,89.0,,,,,,,,,,,,,,,Therm.decomp.,1013,0.67,0.07,9.6,1.0,1.37,96.0,16.0,,29.0,34.0,63.0,10.1,,,,,
278,Na,8.1,Pb,18.5,,,,,,,,,,Al,36.7,Si,36.7,,Therm.decomp.,1023,0.70,0.07,10.0,1.0,1.03,25.3,2.1,,8.0,33.1,41.1,0.9,,,,,
,Pb,20.0,,,,,,,,,,,,Al,40.0,Si,40.0,,Therm.decomp.,1023,0.70,0.07,10.0,1.0,1.03,58.4,3.9,,5.0,14.5,19.5,0.8,,,,,
279,Pb,33.3,Al,66.7,,,,,,,,,,,,,,,Sol-gel,993,0.36,0.05,7.3,1.0,0.65,,9.7,,,,81.0,7.9,,,,,
,Pb,33.3,Al,66.7,,,,,,,,,,,,,,,precipitation,1123,0.48,0.07,7.1,1.0,0.75,,12.2,,,,50.3,6.1,,,,,
280,La,100.0,,,,,,,,,,,Cl,,,,,25.0,Therm.decomp.,923,0.75,0.25,3.0,1.0,0.24,,29.3,58.3,24.6,19.2,43.8,12.8,,,,,
,La,25.0,,,,,,,F,75.0,,,,,,,,175.0,Therm.decomp.,1023,0.75,0.25,3.0,1.0,0.24,,2.1,46.2,0.0,53.8,53.8,1.1,,,,,
,Sr,100.0,,,,,,,,,,,,,,,,25.0,Therm.decomp.,1023,0.75,0.25,3.0,1.0,0.24,,0.9,48.8,0.0,51.2,51.2,0.5,,,,,
,Sr,25.0,,,,,,,F,75.0,,,,,,,,108.3,Therm.decomp.,1023,0.75,0.25,3.0,1.0,0.24,,0.7,46.0,0.0,54.0,54.0,0.4,,,,,
,Sr,33.3,La,66.7,,,,,,,,,,,,,,79.6,Therm.decomp.,973,0.75,0.25,3.0,1.0,0.24,,30.2,49.1,29.2,21.7,50.9,15.4,,,,,
,Sr,12.9,La,61.5,,,,,F,25.6,,,,,,,,93.4,Therm.decomp.,973,0.75,0.25,3.0,1.0,0.24,,34.7,42.5,35.8,21.7,57.5,20.0,,,,,
281,Pb,6.3,Ca,93.7,,,,,,,,,,,,,,193.7,Therm.decomp.,973,0.29,0.04,7.3,1.0,1.20,80.0,15.0,,,,78.0,11.7,,,,,
282,Fe,100.0,,,,,,,,,,,,,,,,16.6,Impregnation,1023,0.32,0.08,4.0,1.0,0.24,100.0,13.5,100.0,0.0,0.0,0.0,0.0,,,,,
,Na,16.6,Fe,66.7,,,,,Cl,16.7,,,,,,,,139.0,Impregnation,1023,0.32,0.08,4.0,1.0,0.24,100.0,18.2,70.5,15.7,,29.1,5.3,,,,,
,Fe,55.6,Na,13.9,,,,,B,16.6,Cl,13.9,,,,,,144.4,Impregnation,1023,0.32,0.08,4.0,1.0,0.24,,22.7,23.7,54.6,,75.8,17.2,,,,,
283,Ag,100.0,,,,,,,,,,,,,,,,5.0,Impregnation,1080,0.63,0.16,4.0,1.0,0.50,,13.0,,,,32.0,4.2,,,,,
,Na,5.0,Ag,90.0,,,,,P,5.0,,,,,,,,95.3,Impregnation,1100,0.63,0.16,4.0,1.0,0.50,,7.0,,,,91.0,6.4,,,,,
284,Au,.3,La,1.8,Ca,97.90,,,,,,,,,,,,116.4,Impregnation,1073,0.69,0.31,2.2,1.0,0.29,,32.3,,,,35.8,11.6,,,,,
285,Sr,16.7,La,33.3,Ca,50.00,,,,,,,,,,,,116.6,Impregnation,1073,0.90,0.10,9.0,1.0,0.06,,18.5,,,,78.4,14.5,,,,,
,La,33.3,Ca,66.7,,,,,,,,,,,,,,71.4,Impregnation,1073,0.90,0.10,9.0,1.0,0.06,,14.8,,,,67.4,10.0,,,,,
,Sr,4.7,La,33.3,Ca,62.00,,,,,,,,,,,,102.8,Impregnation,1073,0.90,0.10,9.0,1.0,0.06,,16.8,,,,77.3,13.0,,,,,
286,Na,7.5,Ca,92.5,,,,,,,,,,,,,,192.5,sol-gel,1063,0.90,0.10,9.0,1.0,0.60,95.0,18.0,,,,80.0,14.4,,,,,
287,Ti,100.0,,,,,,,,,,,,,,,,9.9,Impregnation,1073,0.75,0.25,3.0,1.0,2.10,,6.3,,7.5,,13.8,0.9,,,,,
,Mn,9.9,Ti,90.1,,,,,,,,,,,,,,90.8,Impregnation,1073,0.75,0.25,3.0,1.0,2.10,,17.7,,11.8,,23.0,4.1,,,,,
,La,.7,Mn,9.3,Ti,90.00,,,,,,,,,,,,100.3,Impregnation,1073,0.75,0.25,3.0,1.0,2.10,,16.0,,0.8,,2.8,0.4,,,,,
,Li,1.0,Mn,9.0,Ti,90.00,,,,,,,,,,,,100.0,Impregnation,1073,0.75,0.25,3.0,1.0,2.10,,22.1,,55.2,,71.5,15.8,,,,,
,Li,1.0,La,.7,Mn,8.30,Ti,90.00,,,,,,,,,,100.8,Impregnation,1073,0.75,0.25,3.0,1.0,2.10,,27.5,,61.2,,76.1,20.9,,,,,
288,V,1.8,Na,18.4,Mo,1.10,Si,78.70,,,,,Cl,,,,,101.7,Therm.decomp.,1023,0.21,0.03,6.4,1.0,0.29,,17.0,20.0,,,70.0,11.9,,,,,
289,Sr,3.5,,,,,,,,,,,,Si,96.5,,,103.1,Impregnation,1048,0.28,0.04,7.1,1.0,3.00,,9.0,,10.0,7.0,17.0,1.5,,,,,
,Li,6.6,Sr,7.4,,,,,,,,,,Si,86.0,,,93.7,Impregnation,1048,0.28,0.04,7.1,1.0,3.00,,4.0,,43.0,15.0,58.0,2.3,,,,,
290,Ce,.3,Li,15.6,Mg,84.10,,,,,,,,,,,,100.0,Impregnation,1003,0.67,0.33,2.0,1.0,1.32,,38.8,61.5,35.1,3.4,38.5,14.9,,,,,
,Ce,.3,Li,23.0,Ca,12.90,Mg,63.80,,,,,,,,,,199.7,Impregnation,1003,0.67,0.33,2.0,1.0,1.32,,28.0,23.2,57.5,19.3,76.8,21.5,,,,,
291,Bi,100.0,,,,,,,,,,,,,,,,4.0,Therm.decomp.,1088,0.34,0.13,2.6,1.0,0.50,,14.4,64.3,19.4,11.7,31.1,4.5,,,,,
,Sm,4.0,Bi,96.0,,,,,,,,,,,,,,100.0,Therm.decomp.,1088,0.34,0.13,2.6,1.0,0.50,,18.9,64.0,22.7,9.5,32.2,6.1,,,,,
,Er,4.0,Bi,96.0,,,,,,,,,,,,,,100.0,Therm.decomp.,1088,0.34,0.13,2.6,1.0,0.50,,19.4,62.8,23.7,7.9,31.6,6.1,,,,,
,Lu,4.0,Bi,96.0,,,,,,,,,,,,,,99.0,Therm.decomp.,1088,0.34,0.13,2.6,1.0,0.50,,20.2,63.9,24.9,7.4,32.3,6.5,,,,,
292,W,3.0,,,,,,,,,,,,Si,97.0,,,106.1,Impregnation,1073,0.43,0.14,3.1,1.0,0.15,,22.5,,,,4.2,0.9,,,,,
,Na,9.1,W,4.5,,,,,,,,,,Si,86.4,,,113.9,Impregnation,1073,0.43,0.14,3.1,1.0,0.15,,23.4,,,,70.2,16.4,,,,,
,Li,23.0,W,3.8,,,,,,,,,,Si,73.2,,,92.8,Impregnation,1073,0.43,0.14,3.1,1.0,0.15,,17.4,,,,50.9,8.9,,,,,
293,Na,15.8,W,7.9,,,,,,,,,,Si,76.3,,,93.2,Therm.decomp.,1053,0.42,0.09,4.8,1.0,1.00,19.5,4.1,25.7,16.7,57.6,74.3,3.0,,,,,
,Na,9.0,W,4.5,,,,,,,,,,La,86.5,,,106.8,Therm.decomp.,1053,0.42,0.09,4.8,1.0,1.00,97.0,25.8,46.7,28.7,24.6,53.3,13.8,,,,,
,Na,15.8,W,7.9,,,,,,,,,,Ce,76.3,,,87.5,Therm.decomp.,1053,0.42,0.09,4.8,1.0,1.00,94.8,22.4,26.5,35.8,37.7,73.5,16.5,,,,,
,Na,3.3,W,1.6,,,,,,,,,,Pr,95.1,,,105.7,Therm.decomp.,1053,0.42,0.09,4.8,1.0,1.00,94.5,27.6,37.7,29.5,32.8,62.3,17.2,,,,,
,Na,9.0,W,4.5,,,,,,,,,,Nd,86.5,,,100.0,Therm.decomp.,1053,0.42,0.09,4.8,1.0,1.00,88.6,25.2,35.7,33.7,30.6,64.3,16.2,,,,,
,Na,9.0,W,4.5,,,,,,,,,,Sm,86.5,,,95.8,Therm.decomp.,1053,0.42,0.09,4.8,1.0,1.00,92.5,26.3,36.7,33.1,30.2,63.3,16.6,,,,,
,Na,4.8,W,2.4,,,,,,,,,,Tb,92.8,,,104.2,Therm.decomp.,1053,0.42,0.09,4.8,1.0,1.00,95.4,26.6,43.9,25.1,31.0,56.1,14.9,,,,,
,Na,9.0,W,4.5,,,,,,,,,,Dy,86.5,,,100.0,Therm.decomp.,1053,0.42,0.09,4.8,1.0,1.00,88.1,22.7,41.6,28.4,30.0,58.4,13.3,,,,,
,Na,9.0,W,4.5,,,,,,,,,,Yb,86.5,,,92.8,Therm.decomp.,1053,0.42,0.09,4.8,1.0,1.00,76.5,20.5,43.5,25.5,31.0,56.5,11.6,,,,,
294,Mn,1.8,Na,9.1,W,4.80,Mg,84.30,,,,,,,,,,198.2,Impregnation,1073,0.88,0.12,7.3,1.0,0.52,,20.0,,,,80.0,16.0,,,,,
295,Zn,100.0,,,,,,,,,,,,,,,,48.5,precipitation,1023,0.08,0.04,2.0,1.0,0.60,,11.0,74.0,,,26.0,2.9,,,,,
,Zn,48.5,,,,,,,,,,,,Al,51.5,,,67.3,precipitation,1023,0.08,0.04,2.0,1.0,0.60,,11.0,23.2,18.0,33.0,51.0,5.6,,,,,
,Zn,15.8,,,,,,,,,,,,Si,84.2,,,97.2,precipitation,1023,0.08,0.04,2.0,1.0,0.60,,6.7,83.0,,,16.0,1.1,,,,,
,Na,13.0,Zn,36.5,,,,,Cl,12.9,,,,Al,37.6,,,98.6,precipitation,1023,0.08,0.04,2.0,1.0,0.60,,27.0,45.0,49.0,6.4,55.4,15.0,,,,,
,Na,11.6,Zn,12.1,,,,,Cl,11.5,,,,Si,64.8,,,104.5,precipitation,1023,0.08,0.04,2.0,1.0,0.60,,7.2,43.0,,,57.0,4.1,,,,,
,Li,16.1,Zn,32.9,,,,,Cl,16.1,,,,Al,34.9,,,93.6,precipitation,1023,0.08,0.04,2.0,1.0,0.60,,29.0,20.9,78.0,1.8,79.8,23.1,,,,,
,K,9.7,Zn,24.0,,,,,Cl,9.6,,,,Al,56.7,,,140.3,precipitation,1023,0.08,0.04,2.0,1.0,0.60,,16.0,32.2,51.0,17.0,68.0,10.9,,,,,
296,Ba,50.0,Ti,50.0,,,,,,,,,,,,,,55.6,sol-gel,1023,0.13,0.07,2.0,1.0,12.00,100.0,40.0,,,,35.0,14.0,,,,,
297,Pb,5.6,Ca,94.4,,,,,,,,,,,,,,97.4,Therm.decomp.,1023,0.07,0.03,2.0,1.0,1.80,,29.0,,,,13.0,3.8,,,,,
,La,3.0,Pb,5.9,Ca,91.10,,,,,,,,,,,,103.8,Therm.decomp.,1023,0.07,0.03,2.0,1.0,1.80,,32.0,,,,26.0,8.3,,,,,
,K,6.8,Pb,5.5,Ca,87.70,,,,,,,,,,,,117.8,Therm.decomp.,1023,0.07,0.03,2.0,1.0,1.80,,32.0,,,,28.0,9.0,,,,,
,Li,24.6,Pb,4.0,Ca,71.40,,,,,,,,,,,,#VALUE!,Therm.decomp.,1023,0.07,0.03,2.0,1.0,1.80,,34.0,,,,36.0,12.2,,,,,
298,Y,100.0,,,,,,,,,,,,,,,,4.8,Precipitation,1023,0.70,0.17,4.1,1.0,0.59,94.6,15.7,69.9,18.1,12.0,30.1,4.7,,,,,
,Sr,4.8,Y,95.2,,,,,,,,,,,,,,100.0,precipitation,1023,0.70,0.17,4.1,1.0,0.59,100.0,18.7,65.6,24.3,10.1,34.4,6.4,,,,,
,Na,4.8,Y,95.2,,,,,,,,,,,,,,128.5,precipitation,1023,0.70,0.09,7.8,1.0,0.59,87.0,7.5,55.4,0.0,44.6,44.6,3.3,,,,,
,Na,33.3,Y,66.7,,,,,,,,,,,,,,166.7,precipitation,1023,0.70,0.10,7.0,1.0,0.59,83.3,6.8,52.7,0.0,47.3,47.3,3.2,,,,,
299,Zr,100.0,,,,,,,,,,,,,,,,37.5,Therm.decomp.,1023,0.17,0.08,2.0,1.0,1.20,,24.6,96.9,1.0,2.1,3.1,0.8,,,,,
,Na,37.5,Zr,62.5,,,,,,,,,,,,,,89.8,Therm.decomp.,1023,0.17,0.08,2.0,1.0,1.20,,26.0,36.1,36.4,24.0,60.4,15.7,,,,,
,Na,27.3,Zr,45.4,,,,,Cl,27.3,,,,,,,,172.7,Therm.decomp.,1023,0.17,0.08,2.0,1.0,1.20,,33.5,59.2,22.4,17.2,39.6,13.3,,,,,
300,Nb,100.0,,,,,,,,,,,,,,,,50.0,n.a.,1023,0.70,0.07,10.0,1.0,0.59,,13.0,,,,30.0,3.9,,,,,
301,La,50.0,,,,,,,F,50.0,,,,,,,,53.3,Therm.decomp.,1053,0.80,0.20,4.0,1.0,0.24,,25.0,,27.2,19.4,46.6,11.7,,,,,
,Ba,3.3,La,45.0,,,,,F,51.7,,,,,,,,196.7,Therm.decomp.,1053,0.80,0.20,4.0,1.0,0.24,,28.7,,44.7,22.6,67.3,19.3,,,,,
,Ba,100.0,,,,,,,,,,,,,,,,9.1,Impregnation,1093,0.81,0.19,4.3,1.0,0.30,,3.0,44.6,0.0,55.4,55.4,1.7,,,,,
302,V,9.1,Ba,90.9,,,,,,,,,,,,,,95.9,Impregnation,1093,0.81,0.19,4.3,1.0,0.30,,25.0,49.0,37.2,23.8,61.0,15.3,,,,,
303,Ba,5.0,Ca,95.0,,,,,,,,,,,,,,105.0,Impregnation,1123,0.80,0.20,4.0,1.0,0.72,,26.2,,,,52.7,13.8,,,,,
,Ba,10.0,Ca,90.0,,,,,,,,,,,,,,95.3,Impregnation,1123,0.80,0.20,4.0,1.0,0.72,,27.6,,,,48.4,13.4,,,,,
,Ba,5.3,La,94.7,,,,,,,,,,,,,,128.0,Impregnation,1093,0.85,0.15,5.7,1.0,0.72,,24.2,,,,56.7,13.7,,,,,
304,Cu,33.3,La,66.7,,,,,,,,,,,,,,73.4,Therm.decomp.,1023,0.18,0.07,2.5,1.0,2.40,34.0,9.5,64.0,20.0,16.0,36.0,3.4,,,,,
,Ba,6.7,Cu,33.3,La,60.00,,,,,,,,,,,,110.0,Therm.decomp.,1023,0.18,0.09,1.9,1.0,2.40,37.2,13.6,62.5,24.3,13.2,37.5,5.1,,,,,
,Y,16.7,Ba,33.3,Cu,50.00,,,,,,,,,,,,116.6,Therm.decomp.,1023,0.18,0.09,2.0,1.0,2.40,12.4,6.2,37.2,40.5,22.5,63.0,3.9,,,,,
305,Sr,33.3,La,33.3,Zr,33.40,,,,,,,,,,,,100.0,n.a.,1153,0.42,0.17,2.4,1.0,0.30,,36.5,,,,49.0,17.9,,,,,
306,La,40.0,Na,40.0,Ba,20.00,,,,,,,,,,,,,Therm.decomp.,1003,0.78,0.22,3.5,1.0,1.62,,36.2,,,,49.2,17.8,,,,,
,La,40.0,Na,40.0,Mg,20.00,,,,,,,,,,,,,Therm.decomp.,1003,0.78,0.22,3.5,1.0,1.62,,37.3,,,,51.3,19.1,,,,,
,La,40.0,Na,40.0,Zn,20.00,,,,,,,,,,,,,Therm.decomp.,1003,0.78,0.22,3.5,1.0,1.62,,24.7,,,,45.5,11.2,,,,,
307,La,40.0,Ba,20.0,Na,40.00,,,,,,,,,,,,100.0,Impregnation,1003,0.78,0.22,3.5,1.0,1.62,,34.5,56.7,34.8,13.2,48.0,16.6,,,,,
,La,40.0,Na,40.0,Mg,20.00,,,,,,,,,,,,100.0,Impregnation,1003,0.78,0.22,3.5,1.0,1.62,,37.3,45.2,30.8,20.5,51.3,19.1,,,,,
,La,40.0,Na,40.0,Zn,20.00,,,,,,,,,,,,76.7,Impregnation,1003,0.78,0.22,3.5,1.0,1.62,,24.7,53.8,27.9,17.6,45.5,11.2,,,,,
,Li,16.7,La,45.8,Ba,37.50,,,,,,,,,,,,92.1,Impregnation,1023,0.38,0.13,2.9,1.0,0.54,,22.9,31.6,32.9,32.7,65.6,15.0,,,,,
,Na,8.8,La,50.0,Ba,41.20,,,,,,,,,,,,93.3,Impregnation,1023,0.38,0.13,2.9,1.0,0.54,,31.3,34.4,38.9,22.3,61.2,19.2,,,,,
,Cs,2.1,La,55.0,Ba,42.90,,,,,,,,,,,,197.9,Impregnation,1023,0.38,0.13,2.9,1.0,0.54,,24.0,38.9,28.2,30.8,59.0,14.2,,,,,
308,La,100.0,,,,,,,,,,,,,,,,100.0,Therm.decomp.,1023,0.17,0.06,2.6,1.0,0.60,92.9,24.1,72.0,15.0,13.1,28.1,6.8,,,,,
,Ba,100.0,,,,,,,,,,,,,,,,1.2,Therm.decomp.,1023,0.17,0.06,2.6,1.0,0.60,13.5,5.1,71.6,6.4,22.0,28.4,1.4,,,,,
,Ba,1.2,La,98.8,,,,,,,,,,,,,,132.1,Therm.decomp.,1023,0.17,0.06,2.6,1.0,0.60,96.0,27.1,69.4,16.4,14.9,31.3,8.5,,,,,
,Ba,33.3,,,,,,,F,66.7,,,,,,,,100.0,Therm.decomp.,1023,0.17,0.06,2.6,1.0,0.60,6.0,2.2,45.8,0.0,54.2,54.2,1.2,,,,,
,Ba,33.3,,,,,,,Br,66.7,,,,,,,,70.0,Therm.decomp.,1023,0.17,0.06,2.6,1.0,0.60,16.0,9.3,39.4,33.8,26.8,60.6,5.6,,,,,
,Ba,3.3,La,90.0,,,,,F,6.7,,,,,,,,100.0,Therm.decomp.,1023,0.17,0.06,2.6,1.0,0.60,99.0,27.0,56.8,24.3,19.4,43.7,11.8,,,,,
,Ba,3.3,La,90.0,,,,,Br,6.7,,,,,,,,189.2,Therm.decomp.,1023,0.17,0.06,2.6,1.0,0.60,100.0,44.7,59.5,27.5,13.0,40.5,18.1,,,,,
,La,92.5,,,,,,,Br,7.5,,,,,,,,27.5,Therm.decomp.,1023,0.17,0.06,2.6,1.0,0.60,93.0,35.0,78.3,14.5,7.1,21.6,7.6,,,,,
309,Li,20.0,Fe,80.0,,,,,,,,,,,,,,80.7,Impregnation,1000,0.67,0.33,2.0,1.0,2.00,,55.0,,,,5.0,2.8,,,,,
310,Li,9.0,Ni,1.1,Mg,89.90,,,,,,,,,,,,100.0,Therm.decomp.,978,0.30,0.12,2.5,1.0,0.01,,25.0,,,,36.5,9.1,,,,,
,Na,9.0,Ni,1.1,Mg,89.90,,,,,,,,,,,,100.0,Therm.decomp.,978,0.30,0.12,2.5,1.0,0.01,,19.3,,,,25.4,4.9,,,,,
,K,9.0,Ni,1.1,Mg,89.90,,,,,,,,,,,,100.0,Therm.decomp.,978,0.30,0.12,2.5,1.0,0.01,,25.9,,,,25.7,6.7,,,,,
,K,9.0,Ni,1.1,Ca,89.90,,,,,,,,,,,,94.6,Precipitation,978,0.30,0.12,2.5,1.0,0.01,,34.1,,,,53.6,18.3,,,,,
311,V,.7,,,,,,,,,,,,Si,99.3,,,,Sol-gel,898,2.21,0.31,7.2,4.5,0.05,,10.7,,6.0,15.1,21.1,2.3,,,,,
,V,6.9,,,,,,,,,,,,Si,93.1,,,,Sol-gel,923,2.21,0.31,7.2,4.5,0.05,,1.2,,0.0,16.1,16.1,0.2,,,,,
,V,18.1,,,,,,,,,,,,Si,81.9,,,,Sol-gel,923,2.21,0.31,7.2,4.5,0.05,,3.4,,0.0,0.0,0.0,0.0,,,,,
312,Zn,48.5,,,,,,,,,,,,Al,51.5,,,55.6,precipitation,1023,0.08,0.04,2.0,1.0,0.60,36.7,10.6,48.8,18.1,33.1,51.2,5.4,,,,,
,Na,4.1,Zn,44.8,,,,,I,4.0,,,,Al,47.1,,,101.6,precipitation,1023,0.08,0.04,2.0,1.0,0.60,33.0,8.5,49.7,21.1,29.2,50.3,4.3,,,,,
,Na,5.7,Zn,43.5,,,,,Br,5.7,,,,Al,45.1,,,106.2,precipitation,1023,0.08,0.04,2.0,1.0,0.60,87.0,43.1,53.6,44.7,1.7,46.4,20.0,,,,,
,Na,11.9,Zn,37.0,,,,,F,11.9,,,,Al,39.2,,,97.3,precipitation,1023,0.08,0.04,2.0,1.0,0.60,43.0,19.9,36.1,54.1,9.8,63.9,12.7,,,,,
,Na,9.2,Zn,39.8,,,,,Cl,9.2,,,,Al,41.8,,,190.8,precipitation,1023,0.08,0.04,2.0,1.0,0.60,1.3,1.9,30.8,10.6,58.6,69.2,1.3,,,,,
313,Mg,100.0,,,,,,,,,,,,,,,,0.5,Therm.decomp.,1073,0.89,0.11,8.1,1.0,0.07,,8.6,,,,37.6,3.2,,,,,
,La,.5,Mg,99.5,,,,,,,,,,,,,,100.0,Therm.decomp.,1073,0.89,0.11,8.1,1.0,0.07,,17.0,,,,68.3,11.6,,,,,
,Ce,.5,Mg,99.5,,,,,,,,,,,,,,100.0,Therm.decomp.,1073,0.89,0.11,8.1,1.0,0.07,,19.8,,,,65.3,12.9,,,,,
,Nd,.5,Mg,99.5,,,,,,,,,,,,,,100.0,Therm.decomp.,1073,0.89,0.11,8.1,1.0,0.07,,14.1,,,,53.1,7.5,,,,,
,Eu,.5,Mg,99.5,,,,,,,,,,,,,,100.0,Therm.decomp.,1073,0.89,0.11,8.1,1.0,0.07,,15.3,,,,58.9,9.0,,,,,
,Yb,.5,Mg,99.5,,,,,,,,,,,,,,109.4,Therm.decomp.,1073,0.89,0.11,8.1,1.0,0.07,,11.5,,,,42.8,4.9,,,,,
,La,9.9,Mg,90.1,,,,,,,,,,,,,,100.0,Therm.decomp.,1073,0.89,0.11,8.1,1.0,0.07,,17.7,,,,69.8,12.4,,,,,
,Ce,9.9,Mg,90.1,,,,,,,,,,,,,,100.0,Therm.decomp.,1073,0.89,0.11,8.1,1.0,0.07,,19.8,,,,65.7,13.0,,,,,
,Nd,9.9,Mg,90.1,,,,,,,,,,,,,,100.0,Therm.decomp.,1073,0.89,0.11,8.1,1.0,0.07,,16.4,,,,61.5,10.1,,,,,
,Eu,9.9,Mg,90.1,,,,,,,,,,,,,,100.0,Therm.decomp.,1073,0.89,0.11,8.1,1.0,0.07,,19.6,,,,68.2,13.4,,,,,
,Yb,9.9,Mg,90.1,,,,,,,,,,,,,,140.1,Therm.decomp.,1073,0.89,0.11,8.1,1.0,0.07,,12.9,,,,44.2,5.7,,,,,
314,Ca,50.0,Ti,50.0,,,,,,,,,,,,,,55.0,Therm.decomp.,1073,0.08,0.04,2.0,1.0,1.80,,37.0,,,,36.0,13.3,,,,,
,Li,5.0,Ca,50.0,Ti,45.00,,,,,,,,,,,,100.0,Therm.decomp.,1073,0.08,0.04,2.0,1.0,1.80,,40.0,,,,50.0,20.0,,,,,
,Mg,5.0,Ca,50.0,Ti,45.00,,,,,,,,,,,,97.6,Therm.decomp.,1073,0.08,0.04,2.0,1.0,1.80,,36.0,,,,39.0,14.0,,,,,
315,Mg,2.6,Nd,97.4,,,,,,,,,,,,,,100.0,precipitation,1023,0.60,0.06,10.0,1.0,0.93,91.0,11.0,,,,64.0,7.0,,,,,
,Ca,2.6,Nd,97.4,,,,,,,,,,,,,,100.0,precipitation,1023,0.60,0.06,10.0,1.0,0.93,91.0,11.0,,,,68.0,7.5,,,,,
,Sr,2.6,Nd,97.4,,,,,,,,,,,,,,100.0,precipitation,1023,0.60,0.06,10.0,1.0,0.93,93.0,13.0,,,,70.0,9.1,,,,,
,Ba,2.6,Nd,97.4,,,,,,,,,,,,,,197.4,precipitation,1023,0.60,0.06,10.0,1.0,0.93,90.0,12.0,,,,68.0,8.2,,,,,
316,Y,100.0,,,,,,,,,,,,,,,,22.3,Therm.decomp.,1073,0.75,0.15,5.0,1.0,0.18,99.2,27.0,68.1,20.0,11.9,31.9,8.6,,,,,
,Ca,22.3,Y,33.0,,,,,F,44.7,,,,,,,,100.0,Therm.decomp.,1073,0.75,0.15,5.0,1.0,0.18,99.5,31.5,58.0,28.8,13.2,42.0,13.2,,,,,
,Sr,22.3,Y,33.0,,,,,F,44.7,,,,,,,,100.0,Therm.decomp.,1073,0.75,0.15,5.0,1.0,0.18,99.1,34.0,42.9,36.7,20.4,57.1,19.4,,,,,
,Ba,22.3,Y,33.0,,,,,F,44.7,,,,,,,,80.4,Therm.decomp.,1073,0.75,0.15,5.0,1.0,0.18,99.3,30.5,50.2,32.5,17.3,49.8,15.2,,,,,
317,Na,2.7,Zr,10.8,,,,,,,,,Cl,Si,86.5,,,197.3,Impregnation,1073,0.17,0.08,2.0,1.0,1.20,,40.0,,,,60.0,24.0,,,,,
318,Bi,100.0,,,,,,,,,,,,,,,,30.0,precipitation,1143,0.56,0.19,2.9,1.0,0.36,,7.5,,,,60.0,4.5,,,,,
,Bi,30.0,Y,70.0,,,,,,,,,,,,,,170.0,precipitation,1123,0.56,0.19,2.9,1.0,0.13,,39.1,,,,46.0,18.0,,,,,
,Y,100.0,,,,,,,,,,,,,,,,23.4,Therm.decomp.,1023,0.56,0.19,2.9,1.0,0.24,,31.4,,,,43.0,13.5,,,,,
,Li,23.4,Mg,76.6,,,,,,,,,,,,,,126.6,Impregnation,1073,0.56,0.19,2.9,1.0,2.30,,37.1,,,,52.0,19.3,,,,,
319,La,50.0,,,,,,,Cl,50.0,,,,,,,,55.0,Therm.decomp.,1073,0.18,0.07,2.5,1.0,0.60,,37.0,71.0,,,29.0,10.7,,,,,
,Ba,5.0,La,45.0,,,,,Cl,45.0,C,5.0,,,,,,195.0,Therm.decomp.,1073,0.18,0.07,2.5,1.0,0.60,,39.0,41.0,,,58.0,22.6,,,,,
320,Ce,100.0,,,,,,,,,,,,,,,,7.7,Therm.decomp.,1073,0.75,0.15,5.0,1.0,0.18,99.6,22.4,,,,2.8,0.6,,,,,
,Ce,7.7,Ba,30.8,,,,,F,61.5,,,,,,,,192.3,Therm.decomp.,1073,0.75,0.15,5.0,1.0,0.18,99.5,32.3,45.4,,,54.6,17.6,,,,,
,Pr,100.0,,,,,,,,,,,,,,,,14.2,Therm.decomp.,1073,0.75,0.15,5.0,1.0,0.18,99.5,23.1,78.4,,,21.6,5.0,,,,,
,Pr,14.2,Ba,28.6,,,,,F,57.2,,,,,,,,185.8,Therm.decomp.,1073,0.75,0.15,5.0,1.0,0.18,99.4,33.5,42.5,,,57.5,19.3,,,,,
,Tb,100.0,,,,,,,,,,,,,,,,14.2,Therm.decomp.,1073,0.75,0.15,5.0,1.0,0.18,99.5,24.2,77.1,,,22.9,5.5,,,,,
,Tb,14.2,Ba,28.6,,,,,F,57.2,,,,,,,,185.8,Therm.decomp.,1073,0.75,0.15,5.0,1.0,0.18,99.4,33.1,43.9,,,56.1,18.6,,,,,
321,La,100.0,,,,,,,,,,,,,,,,46.2,Impregnation,1073,0.50,0.10,5.0,1.0,0.04,,16.4,51.4,10.4,38.2,48.6,8.0,,,,,
,La,46.2,Zn,53.8,,,,,,,,,,,,,,62.9,Impregnation,1073,0.50,0.10,5.0,1.0,0.04,,24.3,45.5,22.1,32.4,54.5,13.2,,,,,
,Sr,9.1,La,18.2,Zr,72.70,,,,,,,,,,,,107.6,Impregnation,1073,0.50,0.10,5.0,1.0,0.04,,23.1,35.4,26.7,37.9,64.6,14.9,,,,,
,K,16.7,Sr,8.3,La,16.70,Zr,58.30,,,,,,,,,,183.3,Impregnation,1073,0.50,0.10,5.0,1.0,0.04,,26.6,31.8,27.9,40.3,68.2,18.1,,,,,
322,Ni,100.0,,,,,,,,,,,,,,,,100.0,Therm.decomp.,973,0.50,0.08,6.0,1.0,1.00,,20.3,100.0,0.0,0.0,0.0,0.0,,,,,
,Zr,100.0,,,,,,,,,,,,,,,,100.0,Therm.decomp.,1048,0.50,0.08,6.0,1.0,1.00,,8.9,64.5,4.5,31.0,35.5,3.2,,,,,
,Mn,100.0,,,,,,,,,,,,,,,,100.0,Therm.decomp.,1023,0.50,0.08,6.0,1.0,1.00,,15.1,91.3,0.0,8.7,8.7,1.3,,,,,
,Nd,100.0,,,,,,,,,,,,,,,,2.6,Therm.decomp.,1023,0.50,0.08,6.0,1.0,1.00,,16.1,43.1,38.2,18.7,56.9,9.2,,,,,
,Ni,2.6,Nd,97.4,,,,,,,,,,,,,,101.6,Therm.decomp.,923,0.50,0.08,6.0,1.0,1.00,,16.4,30.6,37.8,31.6,69.4,11.4,,,,,
,Mn,4.2,Nd,95.8,,,,,,,,,,,,,,98.4,Therm.decomp.,993,0.50,0.08,6.0,1.0,1.00,,17.3,31.0,35.0,34.0,69.0,11.9,,,,,
,Zr,2.6,Nd,97.4,,,,,,,,,,,,,,102.4,Therm.decomp.,1023,0.50,0.08,6.0,1.0,1.00,,17.5,33.8,28.9,37.3,66.2,11.6,,,,,
323,Ba,5.0,,,,,,,,,,,,Si,95.0,,,100.0,n.a.,1048,0.29,0.03,8.8,1.0,3.00,,4.8,87.0,6.2,6.8,13.0,0.6,,,,,
,Cs,5.0,,,,,,,,,,,,Si,95.0,,,100.0,n.a.,1048,0.29,0.03,8.8,1.0,3.00,,3.9,88.0,10.0,2.0,12.0,0.5,,,,,
,Co,5.0,,,,,,,,,,,,Si,95.0,,,195.0,n.a.,1048,0.29,0.03,8.8,1.0,3.00,,5.9,88.0,3.5,8.5,12.0,0.7,,,,,
324,Zr,100.0,,,,,,,,,,,,,,,,94.0,Impregnation,1073,0.15,0.05,3.0,1.0,0.60,,16.0,82.1,11.3,6.6,17.9,2.9,,,,,
,Zr,94.0,,,,,,,S,6.0,,,,,,,,11.0,Impregnation,1073,0.15,0.05,3.0,1.0,0.60,,16.8,82.0,11.7,6.3,18.0,3.0,,,,,
,Li,5.0,Zr,95.0,,,,,,,,,,,,,,100.0,Impregnation,1073,0.15,0.05,3.0,1.0,0.60,,17.2,49.9,27.2,22.9,50.1,8.6,,,,,
,Li,5.0,Zr,89.0,,,,,S,6.0,,,,,,,,100.0,Impregnation,1073,0.15,0.05,3.0,1.0,0.60,,32.1,21.0,58.3,20.7,79.0,25.4,,,,,
,Li,5.0,Zr,89.0,,,,,S,6.0,,,,,,,,120.0,Impregnation,1073,0.10,0.05,2.0,1.0,0.60,,43.3,21.0,58.3,20.7,79.0,34.2,,,,,
325,Y,25.0,Bi,75.0,,,,,,,,,,,,,,80.0,precipitation,1173,0.30,0.10,3.0,1.0,0.24,,29.3,,,,58.0,17.0,,,,,
326,Li,5.0,Mg,95.0,,,,,,,,,,,,,,104.1,precipitation,1073,0.30,0.10,3.0,1.0,2.20,,37.5,,,,51.4,19.3,,,,,
,Sr,9.1,La,90.9,,,,,,,,,,,,,,91.9,Impregnation,1073,0.80,0.20,4.0,1.0,0.04,,26.7,,,,60.7,16.2,,,,,
,Sr,1.0,La,5.6,,,,,,,,,,Si,9.4,Al,84.0,199.0,Impregnation,1073,0.80,0.20,4.0,1.0,0.04,,29.1,,,,63.3,18.4,,,,,
327,Pr,100.0,,,,,,,,,,,,,,,,11.1,Therm.decomp.,1123,0.55,0.16,3.4,1.0,0.20,98.2,19.9,,7.8,13.1,20.9,4.2,,,,,
,Sr,11.1,Pr,66.7,,,,,F,22.2,,,,,,,,108.9,Therm.decomp.,1123,0.55,0.16,3.4,1.0,0.20,98.1,29.2,,31.4,26.6,58.0,16.9,,,,,
,Sr,20.0,Pr,40.0,,,,,F,40.0,,,,,,,,107.3,Therm.decomp.,1123,0.55,0.16,3.4,1.0,0.20,98.3,29.4,,30.7,28.0,58.7,17.3,,,,,
,Sr,27.3,Pr,18.1,,,,,F,54.6,,,,,,,,122.7,Therm.decomp.,1123,0.55,0.16,3.4,1.0,0.20,86.8,26.8,,35.4,26.1,61.5,16.5,,,,,
328,Sr,50.0,Ce,47.5,Yb,2.50,,,,,,,,,,,,,Therm.decomp.,883,0.44,0.11,4.0,1.0,0.33,,19.9,,24.6,24.5,49.1,9.8,,,,,
,Ba,50.0,Ce,46.5,La,3.50,,,,,,,,,,,,,Therm.decomp.,923,0.44,0.11,4.0,1.0,0.33,,26.1,,32.1,28.8,60.9,15.9,,,,,
,Li,24.0,Sr,38.0,Ce,36.10,Yb,1.90,,,,,,,,,,,Therm.decomp.,893,0.44,0.11,4.0,1.0,0.33,,18.0,,28.4,44.6,73.0,13.1,,,,,
,Li,24.0,Ba,38.0,Ce,35.30,La,2.70,,,,,,,,,,,Therm.decomp.,883,0.44,0.11,4.0,1.0,0.33,,18.3,,31.6,41.0,72.6,13.3,,,,,
329,Ca,4.7,La,1.8,Mg,93.50,,,,,,,,,,,,,Therm.decomp.,1073,0.89,0.11,8.1,1.0,0.02,,20.4,,,,71.1,14.5,,,,,
,Ca,8.3,La,8.3,Mg,83.40,,,,,,,,,,,,,Therm.decomp.,1073,0.89,0.11,8.1,1.0,0.02,,18.7,,,,78.6,14.7,,,,,
,Ca,1.9,La,1.9,Mg,96.20,,,,,,,,,,,,,Therm.decomp.,1073,0.89,0.11,8.1,1.0,0.02,,17.1,,,,88.9,15.2,,,,,
,Ca,1.8,La,8.9,Mg,89.30,,,,,,,,,,,,,Therm.decomp.,1073,0.89,0.11,8.1,1.0,0.02,,22.3,,,,71.3,15.9,,,,,
,Ba,4.7,La,.9,Mg,94.40,,,,,,,,,,,,,Therm.decomp.,1073,0.89,0.11,8.1,1.0,0.02,,20.4,,,,73.0,14.9,,,,,
,Ba,4.3,La,8.7,Mg,87.00,,,,,,,,,,,,,Therm.decomp.,1073,0.89,0.11,8.1,1.0,0.02,,19.4,,,,72.2,14.0,,,,,
,Ba,1.8,La,8.9,Mg,89.30,,,,,,,,,,,,,Therm.decomp.,1073,0.89,0.11,8.1,1.0,0.02,,19.2,,,,71.9,13.8,,,,,
,Ba,1.9,La,1.9,Mg,96.20,,,,,,,,,,,,,Therm.decomp.,1073,0.89,0.11,8.1,1.0,0.02,,21.0,,,,74.8,15.7,,,,,
,Ba,8.3,La,8.3,Mg,83.40,,,,,,,,,,,,,Therm.decomp.,1073,0.89,0.11,8.1,1.0,0.02,,20.6,,,,74.3,15.3,,,,,
,Mg,90.1,La,9.9,,,,,,,,,,,,,,,Therm.decomp.,1073,0.89,0.11,8.1,1.0,0.02,,16.6,,,,72.3,12.0,,,,,
330,Li,9.1,Mg,90.9,,,,,,,,,,,,,,,Impregnation,1023,0.80,0.20,4.0,1.0,0.35,,27.6,,,,64.0,17.7,,,,,
,Na,9.1,Mg,90.9,,,,,,,,,,,,,,,Impregnation,1023,0.80,0.20,4.0,1.0,0.35,,26.6,,,,58.7,15.6,,,,,
,K,9.1,Mg,90.9,,,,,,,,,,,,,,,Impregnation,1023,0.80,0.20,4.0,1.0,0.35,,22.4,,,,34.9,7.8,,,,,
,Rb,9.1,Mg,90.9,,,,,,,,,,,,,,,Impregnation,1023,0.80,0.20,4.0,1.0,0.35,,20.7,,,,29.9,6.2,,,,,
,Cs,9.1,Mg,90.9,,,,,,,,,,,,,,,Impregnation,1023,0.80,0.20,4.0,1.0,0.35,,5.1,,,,42.5,2.2,,,,,
331,Bi,82.4,W,17.6,,,,,,,,,,,,,,,Therm.decomp.,1098,0.38,0.13,3.0,1.0,0.75,,20.0,,,,60.0,12.0,,,,,
332,Mg,100.0,,,,,,,,,,,,,,,,,n.a.,1173,0.80,0.20,4.0,1.0,0.20,,16.1,,39.8,11.3,51.1,8.2,,,,,
,Na,20.0,Mg,80.0,,,,,,,,,,,,,,,Impregnation,1173,0.80,0.20,4.0,1.0,0.20,,21.5,,42.8,17.5,60.3,13.0,,,,,
333,Mg,30.0,Ba,70.0,,,,,,,,,,,,,,170.0,Therm.decomp.,1053,0.80,0.20,4.0,1.0,0.20,,24.0,,,,43.0,10.3,,,,,
334,Ba,100.0,,,,,,,,,,,,,,,,100.0,Impregnation,973,0.17,0.07,2.5,1.1,0.60,,3.0,,0.9,40.3,41.2,1.2,,,,,
,Gd,100.0,,,,,,,,,,,,,,,,17.6,Impregnation,973,0.17,0.07,2.5,1.1,0.60,,25.6,,16.6,12.3,28.9,7.4,,,,,
335,Ba,17.6,Gd,82.4,,,,,,,,,,,,,,182.4,Impregnation,1073,0.17,0.07,2.5,1.1,0.60,,32.0,,,,56.0,17.9,,,,,
,Gd,100.0,,,,,,,,,,,,,,,,10.0,Impregnation,1023,0.17,0.07,2.5,1.0,0.60,,28.1,57.2,,,42.8,12.0,,,,,
,Ba,10.0,Gd,70.0,,,,,F,20.0,,,,,,,,100.0,Impregnation,1023,0.17,0.07,2.5,1.0,0.60,,32.4,46.6,,,53.4,17.3,,,,,
,Ba,10.0,Gd,70.0,,,,,Cl,20.0,,,,,,,,100.0,Impregnation,1023,0.17,0.07,2.5,1.0,0.60,,36.6,42.4,,,57.6,21.1,,,,,
,Ba,10.0,Gd,70.0,,,,,Br,20.0,,,,,,,,190.0,Impregnation,1023,0.17,0.07,2.5,1.0,0.60,,31.2,45.0,,,55.0,17.2,,,,,
336,Ca,100.0,,,,,,,,,,,,,,,,9.0,Therm.decomp.,1103,0.07,0.03,2.0,1.0,0.10,,40.6,63.3,20.1,15.8,35.9,14.6,,,,,
,La,9.0,Ca,91.0,,,,,,,,,,,,,,107.0,Therm.decomp.,1103,0.07,0.03,2.0,1.0,0.10,,48.4,66.4,17.9,13.7,31.6,15.3,,,,,
,Sr,16.0,La,10.0,Ca,74.00,,,,,,,,,,,,117.3,Therm.decomp.,1103,0.07,0.03,2.0,1.0,0.10,,47.0,59.6,22.5,16.0,38.5,18.1,,,,,
337,Mg,33.3,Fe,66.7,,,,,,,,,F,,,,,132.6,Therm.decomp.,1123,0.85,0.15,5.7,1.0,,,23.8,33.0,,,67.0,15.9,,,,,
338,Li,65.9,Zr,17.1,,,,,S,17.0,,,,,,,,46.1,Impregnation,1000,0.15,0.05,3.0,1.0,0.67,,20.0,,,,70.0,14.0,,,,,
339,Sr,12.0,La,8.2,,,,,,,,,,Al,69.4,Si,10.4,121.3,Impregnation,1123,0.80,0.20,4.0,1.0,0.04,,29.1,,,,57.5,16.7,,,,,
340,Sr,33.3,,,,,,,F,66.7,,,,,,,,166.7,Therm.decomp.,1023,0.75,0.15,5.0,1.0,0.18,1.4,0.8,,0.0,54.0,54.0,0.4,,,,,
,Nd,100.0,,,,,,,,,,,,,,,,50.0,Therm.decomp.,1023,0.75,0.15,5.0,1.0,0.18,99.7,27.2,,20.1,19.2,39.3,10.7,,,,,
,Sr,50.0,Nd,50.0,,,,,,,,,,,,,,66.7,Therm.decomp.,1023,0.75,0.15,5.0,1.0,0.18,99.1,29.4,,27.8,22.3,50.1,14.7,,,,,
,Sr,16.7,Nd,50.0,,,,,F,33.3,,,,,,,,183.3,Therm.decomp.,1023,0.75,0.15,5.0,1.0,0.18,98.9,34.3,,33.1,34.0,67.1,23.0,,,,,
341,La,100.0,,,,,,,,,,,,,,,,9.1,Therm.decomp.,1073,0.80,0.20,4.0,1.0,0.04,,25.7,,,,54.9,14.1,,,,,
,Sr,9.1,La,90.9,,,,,,,,,,,,,,190.9,Therm.decomp.,1073,0.80,0.20,4.0,1.0,0.04,,29.0,,,,59.3,17.2,,,,,
,Sm,100.0,,,,,,,,,,,,,,,,9.1,Therm.decomp.,1073,0.80,0.20,4.0,1.0,0.04,,24.3,,,,51.0,12.4,,,,,
,Sr,9.1,Sm,90.9,,,,,,,,,,,,,,190.9,Therm.decomp.,1073,0.80,0.20,4.0,1.0,0.04,,25.5,,,,56.5,14.4,,,,,
,Eu,100.0,,,,,,,,,,,,,,,,9.1,Therm.decomp.,1073,0.80,0.20,4.0,1.0,0.04,,22.8,,,,47.8,10.9,,,,,
,Sr,9.1,Eu,90.9,,,,,,,,,,,,,,190.9,Therm.decomp.,1073,0.80,0.20,4.0,1.0,0.04,,26.0,,,,53.8,14.0,,,,,
,Yb,100.0,,,,,,,,,,,,,,,,9.1,Therm.decomp.,1073,0.80,0.20,4.0,1.0,0.04,,10.0,,,,48.2,4.8,,,,,
,Sr,9.1,Yb,90.9,,,,,,,,,,,,,,100.0,Therm.decomp.,1073,0.80,0.20,4.0,1.0,0.04,,25.0,,,,52.8,13.2,,,,,
,Sr,9.1,Ce,90.9,,,,,,,,,,,,,,100.0,Therm.decomp.,1073,0.80,0.20,4.0,1.0,0.04,,17.0,,,,57.6,9.8,,,,,
,Sr,9.1,Pr,90.9,,,,,,,,,,,,,,100.0,Therm.decomp.,1073,0.80,0.20,4.0,1.0,0.04,,24.0,,,,41.7,10.0,,,,,
,Sr,9.1,Nd,90.9,,,,,,,,,,,,,,100.0,Therm.decomp.,1073,0.80,0.20,4.0,1.0,0.04,,26.0,,,,53.1,13.8,,,,,
,Sr,9.1,Gd,90.9,,,,,,,,,,,,,,100.0,Therm.decomp.,1073,0.80,0.20,4.0,1.0,0.04,,25.0,,,,55.2,13.8,,,,,
,Sr,9.1,Dy,90.9,,,,,,,,,,,,,,100.0,Therm.decomp.,1073,0.80,0.20,4.0,1.0,0.04,,15.0,,,,33.3,5.0,,,,,
,Sr,9.1,Er,90.9,,,,,,,,,,,,,,190.9,Therm.decomp.,1073,0.80,0.20,4.0,1.0,0.04,,25.0,,,,56.0,14.0,,,,,
342,Y,100.0,,,,,,,,,,,,,,,,3.3,Therm.decomp.,1023,0.17,0.07,2.5,1.0,0.60,92.8,30.3,73.8,18.0,8.2,26.2,7.9,,,,,
,Ba,3.3,Y,90.0,,,,,F,6.7,,,,,,,,106.7,Therm.decomp.,1023,0.17,0.07,2.5,1.0,0.60,94.0,32.5,50.8,25.0,24.2,49.2,16.0,,,,,
,Ba,10.0,Y,70.0,,,,,F,20.0,,,,,,,,106.7,Therm.decomp.,1023,0.17,0.07,2.5,1.0,0.60,92.4,38.2,53.4,29.9,16.7,46.6,17.8,,,,,
,Ba,16.7,Y,50.0,,,,,F,33.3,,,,,,,,106.6,Therm.decomp.,1023,0.17,0.07,2.5,1.0,0.60,92.2,36.7,46.8,30.8,22.4,53.2,19.5,,,,,
,Ba,23.3,Y,30.0,,,,,F,46.7,,,,,,,,108.4,Therm.decomp.,1023,0.17,0.07,2.5,1.0,0.60,92.1,36.3,42.6,34.0,23.4,57.4,20.8,,,,,
,Ba,31.7,Y,5.0,,,,,F,63.3,,,,,,,,168.3,Therm.decomp.,1023,0.17,0.07,2.5,1.0,0.60,80.1,36.1,37.9,41.3,20.8,62.1,22.4,,,,,
343,Nd,100.0,,,,,,,,,,,,,,,,30.0,Impregnation,1023,0.17,0.07,2.5,1.0,0.60,,28.1,66.7,,,33.3,9.4,,,,,
,Ba,30.0,Nd,70.0,,,,,,,,,,,,,,80.0,Impregnation,1023,0.17,0.07,2.5,1.0,0.60,,35.9,54.6,,,45.4,16.3,,,,,
,Ba,10.0,Nd,70.0,,,,,F,20.0,,,,,,,,100.0,Impregnation,1023,0.17,0.07,2.5,1.0,0.60,,33.8,47.6,,,52.4,17.7,,,,,
,Ba,10.0,Nd,70.0,,,,,Cl,20.0,,,,,,,,100.0,Impregnation,1023,0.17,0.07,2.5,1.0,0.60,,42.4,49.3,,,50.7,21.5,,,,,
,Ba,10.0,Nd,70.0,,,,,Br,20.0,,,,,,,,92.1,Impregnation,1023,0.17,0.07,2.5,1.0,0.60,,35.9,53.1,,,46.9,16.8,,,,,
344,Mn,2.1,Na,2.1,W,1.00,,,,,,,,Si,94.8,,,100.0,Impregnation,1123,0.16,0.04,4.6,1.0,1.33,,33.0,,,,80.0,26.4,,,,,
,Na,2.1,W,1.0,,,,,,,,,,Si,96.9,,,100.1,Impregnation,1123,0.16,0.04,4.6,1.0,1.33,,44.0,,,,52.0,22.9,,,,,
,Mn,2.2,W,1.1,,,,,,,,,,Si,96.7,,,99.8,Impregnation,1123,0.16,0.04,4.6,1.0,1.33,,20.0,,,,40.0,8.0,,,,,
,Mn,2.0,,,,,,,,,,,,Si,98.0,,,99.1,Impregnation,1123,0.16,0.04,4.6,1.0,1.33,,23.0,,,,23.0,5.3,,,,,
,W,1.1,,,,,,,,,,,,Si,98.9,,,198.9,Impregnation,1123,0.16,0.04,4.6,1.0,1.33,,12.0,,,,20.0,2.4,,,,,
345,Nd,100.0,,,,,,,,,,,,,,,,0.5,precipitation,1023,0.60,0.06,10.0,1.0,0.03,97.0,10.9,,,,50.6,5.5,,,,,
,Sr,.5,Nd,99.5,,,,,,,,,,,,,,101.7,precipitation,1023,0.60,0.06,10.0,1.0,0.03,97.4,12.5,,,,63.8,8.0,,,,,
346,Mn,2.2,Na,2.1,W,1.00,,,,,,,,Si,94.7,,,99.3,Impregnation,1023,0.22,0.03,7.4,1.0,0.02,,2.7,,,,78.0,2.1,,,,,
,Mn,1.5,Na,1.4,W,0.70,Mg,96.40,,,,,,,,,,98.6,Impregnation,1023,0.22,0.03,7.4,1.0,0.02,,3.0,,,,88.0,2.6,,,,,
347,Na,.1,Ca,99.9,,,,,,,,,,,,,,,Impregnation,1073,0.80,0.20,4.0,1.0,,,29.0,,,,61.9,18.0,,,,,
,Na,1.8,Ca,98.2,,,,,,,,,,,,,,,Impregnation,1073,0.80,0.20,4.0,1.0,,,28.2,,,,61.9,17.5,,,,,
,Na,16.7,Ca,83.3,,,,,,,,,,,,,,,Impregnation,1073,0.80,0.20,4.0,1.0,,,28.5,,,,62.8,17.9,,,,,
,Ce,.1,Ca,99.9,,,,,,,,,,,,,,,Impregnation,1073,0.80,0.20,4.0,1.0,,,27.2,,,,43.9,11.9,,,,,
,Ce,.1,Na,1.8,Ca,98.10,,,,,,,,,,,,,Impregnation,1073,0.80,0.20,4.0,1.0,,,28.8,,,,63.4,18.3,,,,,
,Ce,.3,Na,1.8,Ca,97.90,,,,,,,,,,,,,Impregnation,1073,0.80,0.20,4.0,1.0,,,28.3,,,,62.6,17.7,,,,,
,Ce,.7,Na,1.8,Ca,97.50,,,,,,,,,,,,,Impregnation,1073,0.80,0.20,4.0,1.0,,,28.5,,,,60.0,17.1,,,,,
,Ce,1.3,Na,1.8,Ca,96.90,,,,,,,,,,,,,Impregnation,1073,0.80,0.20,4.0,1.0,,,28.3,,,,60.7,17.2,,,,,
,Ce,50.0,Ca,50.0,,,,,,,,,,,,,,,Impregnation,1073,0.80,0.20,4.0,1.0,,,21.6,,,,30.8,6.7,,,,,
348,K,4.2,,,,,,,P,2.1,,,,Si,93.7,,,,Precipitation,1073,0.80,0.20,4.0,1.0,,,25.9,,,,51.0,13.2,,,,,
,Mn,.2,K,4.2,,,,,P,2.1,,,,Si,93.5,,,,Precipitation,1073,0.80,0.20,4.0,1.0,,,22.1,,,,37.9,8.4,,,,,
,Mn,.2,K,3.0,,,,,P,1.5,,,,Si,95.3,,,,Precipitation,1073,0.80,0.20,4.0,1.0,,,22.2,,,,37.8,8.4,,,,,
,Mn,.5,K,4.2,,,,,P,2.1,,,,Si,93.2,,,,Precipitation,1073,0.80,0.20,4.0,1.0,,,25.5,,,,50.0,12.8,,,,,
,Mn,.8,K,5.8,,,,,P,2.9,,,,Si,90.5,,,,Precipitation,1073,0.80,0.20,4.0,1.0,,,16.9,,,,25.5,4.3,,,,,
,Mn,.9,,,,,,,,,,,,Si,99.1,,,,Precipitation,1073,0.80,0.20,4.0,1.0,,,14.6,,,,17.6,2.6,,,,,
,Mn,2.6,K,1.5,,,,,,,,,,Al,95.9,,,,Precipitation,1073,0.80,0.20,4.0,1.0,,,18.3,,,,21.6,4.0,,,,,
349,La,100.0,,,,,,,,,,,,,,,,6.7,Therm.decomp.,973,0.75,0.15,5.0,1.0,0.18,100.0,29.4,62.8,21.5,15.7,37.2,10.9,,,,,
,Sr,6.7,La,80.0,,,,,F,13.3,,,,,,,,193.3,Therm.decomp.,973,0.75,0.15,5.0,1.0,0.18,98.1,34.2,42.7,36.1,21.2,57.3,19.6,,,,,
,Nd,100.0,,,,,,,,,,,,,,,,6.7,Therm.decomp.,1023,0.75,0.15,5.0,1.0,0.18,99.1,27.2,60.7,20.1,19.2,39.3,10.7,,,,,
,Sr,6.7,Nd,80.0,,,,,F,13.3,,,,,,,,193.3,Therm.decomp.,1023,0.75,0.15,5.0,1.0,0.18,98.9,34.3,42.9,33.1,24.0,57.1,19.6,,,,,
,Sm,100.0,,,,,,,,,,,,,,,,6.7,Therm.decomp.,1073,0.75,0.15,5.0,1.0,0.18,99.2,26.3,61.2,21.6,17.2,38.8,10.2,,,,,
,Sr,6.7,Sm,80.0,,,,,F,13.3,,,,,,,,193.3,Therm.decomp.,1073,0.75,0.15,5.0,1.0,0.18,99.5,34.0,44.2,33.1,22.7,55.8,19.0,,,,,
,Eu,100.0,,,,,,,,,,,,,,,,6.7,Therm.decomp.,1023,0.75,0.15,5.0,1.0,0.18,98.4,26.3,66.9,21.8,11.3,33.1,8.7,,,,,
,Sr,6.7,Eu,80.0,,,,,F,13.3,,,,,,,,193.3,Therm.decomp.,1023,0.75,0.15,5.0,1.0,0.18,99.0,33.1,47.1,31.9,21.0,52.9,17.5,,,,,
,Gd,100.0,,,,,,,,,,,,,,,,6.7,Therm.decomp.,1023,0.75,0.15,5.0,1.0,0.18,99.7,29.5,66.5,20.1,13.4,33.5,9.9,,,,,
,Sr,6.7,Gd,80.0,,,,,F,13.3,,,,,,,,193.3,Therm.decomp.,1023,0.75,0.15,5.0,1.0,0.18,99.5,34.4,45.4,32.0,22.6,54.6,18.8,,,,,
,Dy,100.0,,,,,,,,,,,,,,,,6.7,Therm.decomp.,1023,0.75,0.15,5.0,1.0,0.18,99.5,31.3,57.4,25.0,17.6,42.6,13.3,,,,,
,Sr,6.7,Dy,80.0,,,,,F,13.3,,,,,,,,193.3,Therm.decomp.,1023,0.75,0.15,5.0,1.0,0.18,96.3,32.6,48.5,32.0,19.5,51.5,16.8,,,,,
,Ho,100.0,,,,,,,,,,,,,,,,6.7,Therm.decomp.,1023,0.75,0.15,5.0,1.0,0.18,99.3,28.8,67.0,19.9,13.1,33.0,9.5,,,,,
,Sr,6.7,Ho,80.0,,,,,F,13.3,,,,,,,,193.3,Therm.decomp.,1023,0.75,0.15,5.0,1.0,0.18,97.3,30.8,54.2,26.7,19.1,45.8,14.1,,,,,
,Er,100.0,,,,,,,,,,,,,,,,6.7,Therm.decomp.,1023,0.75,0.15,5.0,1.0,0.18,99.1,27.6,65.6,20.0,14.4,34.4,9.5,,,,,
,Sr,6.7,Er,80.0,,,,,F,13.3,,,,,,,,193.3,Therm.decomp.,1023,0.75,0.15,5.0,1.0,0.18,96.6,29.3,57.1,23.8,19.1,42.9,12.6,,,,,
,Tm,100.0,,,,,,,,,,,,,,,,6.7,Therm.decomp.,1023,0.75,0.15,5.0,1.0,0.18,99.4,26.4,72.0,16.4,11.6,28.0,7.4,,,,,
,Sr,6.7,Tm,80.0,,,,,F,13.3,,,,,,,,193.3,Therm.decomp.,1023,0.75,0.15,5.0,1.0,0.18,99.5,28.6,59.7,21.2,19.1,40.3,11.5,,,,,
,Yb,100.0,,,,,,,,,,,,,,,,6.7,Therm.decomp.,1023,0.75,0.15,5.0,1.0,0.18,99.4,28.8,68.8,19.3,11.9,31.2,9.0,,,,,
,Sr,6.7,Yb,80.0,,,,,F,13.3,,,,,,,,143.3,Therm.decomp.,1023,0.75,0.15,5.0,1.0,0.18,99.4,28.7,64.3,19.9,15.8,35.7,10.2,,,,,
,La,50.0,,,,,,,F,50.0,,,,,,,,53.3,Therm.decomp.,1053,0.80,0.20,4.0,1.0,0.24,,25.0,53.4,27.2,19.4,46.6,11.7,,,,,
,Ba,3.3,La,45.0,,,,,F,51.7,,,,,,,,196.7,Therm.decomp.,1053,0.80,0.20,4.0,1.0,0.24,,28.7,32.7,44.7,22.6,67.3,19.3,,,,,
350,La,100.0,,,,,,,,,,,,,,,,17.3,Impregnation,1073,0.80,0.20,4.0,1.0,0.04,,25.7,,,,51.0,13.1,,,,,
,La,17.3,,,,,,,,,,,,Si,11.5,Al,71.2,93.7,Impregnation,1073,0.80,0.20,4.0,1.0,0.04,,26.5,,,,53.2,14.1,,,,,
,Sr,11.0,La,17.3,,,,,,,,,,Al,10.0,Si,61.7,189.0,Impregnation,1073,0.80,0.20,4.0,1.0,0.04,,30.9,,,,64.4,19.9,,,,,
,Nd,100.0,,,,,,,,,,,,,,,,17.3,Impregnation,1073,0.80,0.20,4.0,1.0,0.04,,23.5,,,,22.1,5.2,,,,,
,Nd,17.3,,,,,,,,,,,,Al,11.5,Si,71.2,93.7,Impregnation,1073,0.80,0.20,4.0,1.0,0.04,,26.0,,,,48.5,12.6,,,,,
,Sr,11.0,Nd,17.3,,,,,,,,,,Al,10.0,Si,61.7,100.0,Impregnation,1073,0.80,0.20,4.0,1.0,0.04,,29.2,,,,55.8,16.3,,,,,
,Sr,11.0,,,,,,,,,,,,Al,12.4,Si,76.6,97.1,Impregnation,1073,0.80,0.20,4.0,1.0,0.04,,6.1,,,,63.9,3.9,,,,,
,Mg,8.1,La,19.3,,,,,,,,,,Al,10.1,Si,62.5,100.0,Impregnation,1123,0.94,0.06,15.9,1.0,0.04,,9.8,,,,69.4,6.8,,,,,
,Ca,8.1,La,19.3,,,,,,,,,,Al,10.1,Si,62.5,100.0,Impregnation,1123,0.94,0.06,15.9,1.0,0.04,,11.3,,,,77.7,8.8,,,,,
,Sr,8.1,La,19.3,,,,,,,,,,Al,10.1,Si,62.5,100.0,Impregnation,1123,0.94,0.06,15.9,1.0,0.04,,12.5,,,,80.7,10.1,,,,,
,Ba,8.1,La,19.3,,,,,,,,,,Al,10.1,Si,62.5,100.9,impregnation,1123,0.94,0.06,15.9,1.0,0.04,,11.1,,,,72.9,8.1,,,,,
,Sr,9.0,La,16.0,,,,,,,,,,Al,10.4,Si,64.6,100.0,impregnation,1123,0.94,0.06,15.9,1.0,0.04,,12.5,,,,80.7,10.1,,,,,
,Sr,9.0,Ce,16.0,,,,,,,,,,Al,10.4,Si,64.6,100.0,impregnation,1123,0.94,0.06,15.9,1.0,0.04,,0.1,,,,0.0,0.0,,,,,
,Sr,9.0,Nd,16.0,,,,,,,,,,Al,10.4,Si,64.6,100.0,impregnation,1123,0.94,0.06,15.9,1.0,0.04,,11.1,,,,81.7,9.1,,,,,
,Sr,9.0,Sm,16.0,,,,,,,,,,Al,10.4,Si,64.6,100.0,impregnation,1123,0.94,0.06,15.9,1.0,0.04,,6.5,,,,83.8,5.4,,,,,
,Sr,9.0,Gd,16.0,,,,,,,,,,Al,10.4,Si,64.6,100.0,impregnation,1123,0.94,0.06,15.9,1.0,0.04,,7.4,,,,82.5,6.1,,,,,
,Sr,9.0,Er,16.0,,,,,,,,,,Al,10.4,Si,64.6,100.0,impregnation,1123,0.94,0.06,15.9,1.0,0.04,,7.0,,,,81.3,5.7,,,,,
,Sr,9.0,Yb,16.0,,,,,,,,,,Al,10.4,Si,64.6,114.1,impregnation,1123,0.94,0.06,15.9,1.0,0.04,,8.9,,,,75.5,6.7,,,,,
351,Sr,23.1,Zr,30.8,,,,,P,46.1,,,,,,,,136.3,Therm.decomp.,1023,0.17,0.08,2.0,1.0,0.60,,16.5,,,,15.3,2.5,,,,,
352,Ca,59.4,Pb,3.1,,,,,P,37.5,,,,,,,,,Therm.decomp.,1073,0.22,0.15,1.5,1.0,0.80,,37.7,,33.9,15.4,49.3,18.6,,,,,
,Ca,62.5,,,,,,,P,37.5,,,,,,,,,Therm.decomp.,1073,0.22,0.15,1.5,1.0,0.80,,35.9,,28.7,10.3,39.0,14.0,,,,,
,Ca,60.9,Pb,1.6,,,,,P,37.5,,,,,,,,,Therm.decomp.,1073,0.22,0.15,1.5,1.0,0.80,,39.0,,37.8,14.7,52.5,20.5,,,,,
,Ca,56.3,Pb,6.3,,,,,P,37.4,,,,,,,,,Therm.decomp.,1073,0.22,0.15,1.5,1.0,0.80,,40.8,,38.9,16.9,55.8,22.8,,,,,
,Ca,53.1,Pb,9.4,,,,,P,37.5,,,,,,,,,Therm.decomp.,1073,0.22,0.15,1.5,1.0,0.80,,38.6,,37.6,15.5,53.1,20.5,,,,,
,Ca,50.0,Pb,12.5,,,,,P,37.5,,,,,,,,,Therm.decomp.,1073,0.22,0.15,1.5,1.0,0.80,,38.4,,37.0,15.6,52.6,20.2,,,,,
,Ca,43.8,Pb,18.8,,,,,P,37.4,,,,,,,,,Therm.decomp.,1073,0.22,0.15,1.5,1.0,0.80,,34.5,,38.8,14.0,52.8,18.2,,,,,
353,Mg,100.0,,,,,,,,,,,,,,,,,n.a.,1173,0.50,0.21,2.4,1.0,1.50,,20.6,,,,48.9,10.1,,,,,
,Li,.7,Mg,99.3,,,,,,,,,,,,,,,Impregnation,1173,0.50,0.21,2.4,1.0,1.50,93.0,23.3,,44.0,16.0,60.0,14.0,,,,,
,Li,10.0,Mg,90.0,,,,,,,,,,,,,,,Impregnation,1173,0.50,0.21,2.4,1.0,1.50,,22.5,,47.9,7.2,55.1,12.4,,,,,
,Na,3.0,Mg,97.0,,,,,,,,,,,,,,,Impregnation,1173,0.50,0.21,2.4,1.0,1.50,93.0,21.5,,36.8,21.5,58.3,12.5,,,,,
,K,4.0,Mg,96.0,,,,,,,,,,,,,,,Impregnation,1173,0.50,0.21,2.4,1.0,1.50,,19.3,,32.2,14.5,46.7,9.0,,,,,
,Si,100.0,,,,,,,,,,,,,,,,,n.a.,1173,0.50,0.21,2.4,1.0,1.50,,14.0,,12.1,9.6,21.7,3.0,,,,,
,Na,2.0,,,,,,,,,,,,Si,98.0,,,,Impregnation,1173,0.50,0.21,2.4,1.0,1.50,54.0,13.4,,30.1,11.0,41.1,5.5,,,,,
,Li,.6,,,,,,,,,,,,Si,99.4,,,,Impregnation,1173,0.50,0.21,2.4,1.0,1.50,,14.2,,30.2,9.0,39.2,5.6,,,,,
,Si,50.0,,,,,,,C,50.0,,,,,,,,,n.a.,1173,0.50,0.21,2.4,1.0,1.50,,2.6,,19.2,38.5,57.7,1.5,,,,,
,Al,100.0,,,,,,,,,,,,,,,,,n.a.,1173,0.50,0.21,2.4,1.0,1.50,,2.6,,21.4,38.2,59.6,1.5,,,,,
,Li,3.0,,,,,,,,,,,,Al,97.0,,,,Impregnation,1173,0.50,0.21,2.4,1.0,1.50,60.0,14.9,,31.2,10.2,41.4,6.2,,,,,
,Li,.5,,,,,,,,,,,,Ti,99.5,,,,Impregnation,1173,0.50,0.21,2.4,1.0,1.50,,20.5,,37.1,10.1,47.2,9.7,,,,,
354,Li,25.0,Sb,25.0,Te,50.00,,,,,,,,,,,,#VALUE!,Therm.decomp.,973,0.17,0.03,5.1,1.0,1.20,,17.0,,58.0,8.0,66.0,11.2,,,,,
355,Si,100.0,,,,,,,,,,,,,,,,1.8,impregnation,1123,0.09,0.02,4.5,1.0,1.80,,17.0,,,15.0,23.0,3.9,,,,,
,Li,1.8,,,,,,,,,,,,Si,98.2,,,100.0,impregnation,1123,0.09,0.02,4.5,1.0,1.80,,6.0,,,0.0,0.0,0.0,,,,,
,Na,1.8,,,,,,,,,,,,Si,98.2,,,100.0,impregnation,1123,0.09,0.02,4.5,1.0,1.80,,2.0,,,0.0,0.0,0.0,,,,,
,K,1.8,,,,,,,,,,,,Si,98.2,,,100.0,impregnation,1123,0.09,0.02,4.5,1.0,1.80,,2.0,,,0.0,0.0,0.0,,,,,
,Rb,1.8,,,,,,,,,,,,Si,98.2,,,100.0,impregnation,1123,0.09,0.02,4.5,1.0,1.80,,2.0,,,0.0,8.0,0.2,,,,,
,Cs,1.8,,,,,,,,,,,,Si,98.2,,,100.0,impregnation,1123,0.09,0.02,4.5,1.0,1.80,,5.0,,,0.0,10.0,0.5,,,,,
,Mg,1.8,,,,,,,,,,,,Si,98.2,,,100.0,impregnation,1123,0.09,0.02,4.5,1.0,1.80,,15.0,,,0.0,20.0,3.0,,,,,
,Ca,1.8,,,,,,,,,,,,Si,98.2,,,99.4,impregnation,1123,0.09,0.02,4.5,1.0,1.80,,15.0,,,0.0,21.0,3.2,,,,,
,Na,1.2,W,.6,,,,,,,,,,Si,98.2,,,100.0,impregnation,1123,0.09,0.02,4.5,1.0,1.80,,44.0,,,42.0,52.0,22.9,,,,,
,K,1.2,W,.6,,,,,,,,,,Si,98.2,,,100.0,impregnation,1123,0.09,0.02,4.5,1.0,1.80,,30.0,,,52.0,67.0,20.1,,,,,
,Rb,1.2,W,.6,,,,,,,,,,Si,98.2,,,100.0,impregnation,1123,0.09,0.02,4.5,1.0,1.80,,32.0,,,59.0,78.0,25.0,,,,,
,Cs,1.2,W,.6,,,,,,,,,,Si,98.2,,,100.0,impregnation,1123,0.09,0.02,4.5,1.0,1.80,,33.0,,,39.0,55.0,18.2,,,,,
,Li,1.2,W,.6,,,,,,,,,,Si,98.2,,,99.7,impregnation,1123,0.09,0.02,4.5,1.0,1.80,,36.0,,,26.0,27.0,9.7,,,,,
,Ca,.9,W,.9,,,,,,,,,,Si,98.2,,,100.0,impregnation,1123,0.09,0.02,4.5,1.0,1.80,,16.0,,,20.0,25.0,4.0,,,,,
,Mg,.9,W,.9,,,,,,,,,,Si,98.2,,,199.1,impregnation,1123,0.09,0.02,4.5,1.0,1.80,,20.0,,,15.0,20.0,4.0,,,,,
