Repository: TTDhivyaprabha/Rawdata

File: sample.csv (part 5 of 5)
Nr of publication,Cation 1,,Cation 2,,Cation 3,,Cation 4,,Anion 1,,Anion 2,,Pro- motor,Support 1,,Support 2,,,Preparation,"Temperature, K","p(CH4), bar","p(O2), bar",p(CH4)/p(O2),"P total, bar","Contact time, s","X(O2), %","X(CH4), %","S(COx), %","S(C2=), %","S(C2-), %","S(C2), %","Y(C2),%",Basicity,Acidity,Electro-negativity,Anion conductivity,p/n conductivity
,value,mol%,value,mol%,value,mol%,value,mol%,value,mol%,value,mol%,,value,mol%,value,mol%,,,,,,,,,,,,,,,,,,,,
356,Ca,100.0,,,,,,,,,,,,,,,,21.9,impregnation,973,0.50,0.10,5.0,1.0,0.21,33.3,4.7,,,,16.0,0.8,,,,,
,Na,21.9,Ca,78.1,,,,,,,,,,,,,,106.2,impregnation,973,0.50,0.10,5.0,1.0,0.21,14.4,4.2,,,,73.5,3.1,,,,,
,Ce,28.1,Na,15.7,Ca,56.20,,,,,,,,,,,,76.2,impregnation,973,0.50,0.10,5.0,1.0,0.21,23.2,5.0,,,,56.4,2.8,,,,,
357,Ni,10.0,,,,,,,,,,,,La,90.0,,,95.3,impregnation,923,0.83,0.17,5.0,1.0,0.45,,42.0,,,,0.0,0.0,,,,,
,Ni,5.3,,,,,,,,,,,,Sm,94.7,,,104.7,impregnation,823,0.83,0.17,5.0,1.0,0.45,,6.0,,,,58.0,3.5,,,,,
,Ni,10.0,,,,,,,,,,,,Ce,90.0,,,99.1,impregnation,823,0.83,0.17,5.0,1.0,0.45,,25.0,,,,62.0,15.5,,,,,
358,La,9.1,Mg,90.9,,,,,,,,,,,,,,103.8,Therm.decomp.,1023,0.80,0.20,4.0,1.0,0.07,,30.0,,,,56.7,17.0,,,,,
359,Li,12.9,Mg,87.1,,,,,,,,,,,,,,96.2,impregnation,1173,0.09,0.02,4.1,1.0,0.45,,25.0,,,,97.0,24.3,,,,,
360,Li,9.1,Mg,90.9,,,,,,,,,,,,,,92.9,precipitation,1023,0.75,0.25,3.0,1.0,0.35,,36.1,,,,60.1,21.7,,,,,
361,Ca,62.6,,,,,,,Cl,9.3,P,28.1,,,,,,78.0,precipitation,1023,0.17,0.08,2.0,1.0,0.60,,7.3,78.9,0.0,21.1,21.1,1.5,,,,,
,Ca,40.6,,,,,,,Cl,56.0,P,3.4,,,,,,60.4,precipitation,1023,0.17,0.08,2.0,1.0,0.60,,39.3,43.7,51.0,5.3,56.3,22.1,,,,,
,Pb,1.0,Ca,40.0,,,,,Cl,56.0,P,3.0,,,,,,99.8,precipitation,1023,0.17,0.08,2.0,1.0,0.60,,39.0,40.8,53.7,5.5,59.2,23.1,,,,,
,Ni,.8,Ca,40.0,,,,,Cl,56.0,P,3.2,,,,,,99.9,precipitation,1023,0.17,0.08,2.0,1.0,0.60,,38.8,43.5,51.7,4.8,56.5,21.9,,,,,
,Zn,.7,Ca,35.6,,,,,Cl,45.9,P,17.8,,,,,,101.3,precipitation,1023,0.17,0.08,2.0,1.0,0.60,,36.6,41.7,49.3,9.0,58.3,21.3,,,,,
362,W,2.0,,,,,,,,,,,,Si,98.0,,,101.8,impregnation,923,0.90,0.10,9.0,1.0,0.60,,1.2,,0.4,6.8,7.2,0.1,,,,,
,K,3.8,W,1.2,,,,,,,,,,Si,95.0,,,100.0,impregnation,923,0.90,0.10,9.0,1.0,0.60,,1.5,,8.0,26.2,34.2,0.5,,,,,
,K,3.8,W,1.2,,,,,,,,,,Ti,95.0,,,100.0,impregnation,923,0.90,0.10,9.0,1.0,0.60,,2.6,,0.5,5.8,6.3,0.2,,,,,
,K,3.8,W,1.2,,,,,,,,,,Al,95.0,,,100.0,impregnation,923,0.90,0.10,9.0,1.0,0.60,,3.3,,0.0,1.4,1.4,0.0,,,,,
,K,3.8,W,1.2,,,,,,,,,,Mg,95.0,,,106.2,impregnation,923,0.90,0.10,9.0,1.0,0.60,,2.6,,0.4,3.3,3.7,0.1,,,,,
363,Sm,10.0,Y,15.0,Bi,75.00,,,,,,,,,,,,90.8,Therm.decomp.,1223,0.33,0.17,2.0,1.0,0.40,,43.1,,,,62.0,26.7,,,,,
364,Sr,.8,,,,,,,,,,,,La,99.2,,,100.0,impregnation,923,0.78,0.22,3.6,1.0,0.06,,23.0,,,,52.0,12.0,,,,,
,Sr,.8,Ni,2.6,,,,,,,,,,La,96.6,,,199.2,impregnation,923,0.78,0.22,3.6,1.0,0.06,,38.0,,,,2.0,0.8,,,,,
365,Si,100.0,,,,,,,,,,,,,,,,4.0,impregnation,1050,0.88,0.12,7.5,1.0,0.22,,0.0,,0.0,,0.0,0.0,,,,,
,Mn,4.0,,,,,,,,,,,,Si,96.0,,,105.1,impregnation,1050,0.88,0.12,7.5,1.0,0.22,,0.0,,0.0,,0.0,0.0,,,,,
,Na,9.1,W,4.5,,,,,,,,,,Si,86.4,,,94.5,impregnation,1050,0.88,0.12,7.5,1.0,0.22,,11.0,,17.0,,63.0,6.9,,,,,
,V,3.6,Na,9.1,W,4.50,,,,,,,,Si,82.8,,,100.0,impregnation,1050,0.88,0.12,7.5,1.0,0.22,,10.0,,4.0,,12.0,1.2,,,,,
,Cr,3.6,Na,9.1,W,4.50,,,,,,,,Si,82.8,,,100.0,impregnation,1050,0.88,0.12,7.5,1.0,0.22,,10.0,,9.0,,24.0,2.4,,,,,
,Mn,3.6,Na,9.1,W,4.50,,,,,,,,Si,82.8,,,100.0,impregnation,1050,0.88,0.12,7.5,1.0,0.22,,20.0,,46.0,,80.0,16.0,,,,,
,Fe,3.6,Na,9.1,W,4.50,,,,,,,,Si,82.8,,,100.0,impregnation,1050,0.88,0.12,7.5,1.0,0.22,,15.0,,30.0,,60.0,9.0,,,,,
,Co,3.6,Na,9.1,W,4.50,,,,,,,,Si,82.8,,,100.0,impregnation,1050,0.88,0.12,7.5,1.0,0.22,,16.0,,40.0,,68.0,10.9,,,,,
,Zn,3.6,Na,9.1,W,4.50,,,,,,,,Si,82.8,,,113.1,impregnation,1050,0.88,0.12,7.5,1.0,0.22,,9.0,,17.0,,63.0,5.7,,,,,
366,Li,16.7,Mg,83.3,,,,,,,,,,,,,,100.0,impregnation,1053,0.41,0.20,2.0,1.0,0.24,,25.1,,28.0,24.0,52.0,13.1,,,,,
,Li,16.7,Y,83.3,,,,,,,,,,,,,,100.0,impregnation,1053,0.41,0.20,2.0,1.0,0.24,,39.9,,27.0,19.0,46.0,18.4,,,,,
,Li,16.7,La,83.3,,,,,,,,,,,,,,100.0,impregnation,1053,0.41,0.20,2.0,1.0,0.24,,19.8,,32.0,28.0,60.0,11.9,,,,,
,Li,16.7,Sm,83.3,,,,,,,,,,,,,,100.0,impregnation,1053,0.41,0.20,2.0,1.0,0.24,,22.3,,28.0,29.0,57.0,12.7,,,,,
,Li,16.7,Ho,83.3,,,,,,,,,,,,,,133.3,impregnation,1053,0.41,0.20,2.0,1.0,0.24,,34.7,,23.0,16.0,39.0,13.5,,,,,
367,La,50.0,Al,50.0,,,,,,,,,,,,,,55.0,Sol-gel,1013,0.33,0.07,5.0,1.0,,,15.0,,,,4.5,0.7,,,,,
,Li,5.0,La,50.0,Al,45.00,,,,,,,,,,,,100.0,Sol-gel,1013,0.33,0.07,5.0,1.0,,,17.0,,,,4.8,0.8,,,,,
,Mg,5.0,La,50.0,Al,45.00,,,,,,,,,,,,100.0,Sol-gel,1013,0.33,0.07,5.0,1.0,,,18.3,,,,6.4,1.2,,,,,
,Na,5.0,La,45.0,Al,50.00,,,,,,,,,,,,100.0,Sol-gel,1013,0.33,0.07,5.0,1.0,,,14.5,,,,4.2,0.6,,,,,
,K,5.0,La,45.0,Al,50.00,,,,,,,,,,,,100.0,Sol-gel,1013,0.33,0.07,5.0,1.0,,,16.2,,,,5.8,0.9,,,,,
,Ca,5.0,La,45.0,Al,50.00,,,,,,,,,,,,100.0,Sol-gel,1013,0.33,0.07,5.0,1.0,,,14.6,,,,3.5,0.5,,,,,
,Ba,5.0,La,45.0,Al,50.00,,,,,,,,,,,,160.5,Sol-gel,1013,0.33,0.07,5.0,1.0,,,16.5,,,,3.0,0.5,,,,,
368,Sr,65.5,,,,,,,P,34.5,,,,,,,,100.0,Therm.decomp.,1023,0.17,0.08,2.0,1.0,0.60,,19.7,,,,4.1,0.8,,,,,
,Sr,65.5,,,,,,,P,34.5,,,Cl,,,,,35.3,Therm.decomp.,1023,0.17,0.08,2.0,1.0,0.60,,8.4,,,,9.7,0.8,,,,,
,Pb,.8,Sr,69.4,,,,,P,29.8,,,,,,,,100.0,Therm.decomp.,1023,0.17,0.08,2.0,1.0,0.60,,38.6,,,,40.7,15.7,,,,,
,Pb,.8,Sr,69.4,,,,,P,29.8,,,Cl,,,,,99.9,Therm.decomp.,1023,0.17,0.08,2.0,1.0,0.60,,26.5,,,,60.2,16.0,,,,,
,Zn,.7,Sr,63.7,,,,,P,35.6,,,,,,,,100.1,Therm.decomp.,1023,0.17,0.08,2.0,1.0,0.60,,26.4,,7.8,14.4,22.2,5.9,,,,,
,Co,.8,Sr,67.5,,,,,P,31.7,,,,,,,,99.9,Therm.decomp.,1023,0.17,0.08,2.0,1.0,0.60,,28.4,,0.7,1.1,1.8,0.5,,,,,
,Ni,.7,Sr,63.8,,,,,P,35.5,,,,,,,,101.4,Therm.decomp.,1023,0.17,0.08,2.0,1.0,0.60,,99.9,,0.0,0.0,0.0,0.0,,,,,
369,Na,2.1,W,1.0,,,,,,,,,,Si,96.9,,,100.0,impregnation,1073,0.75,0.25,3.0,1.0,0.10,,8.8,45.5,21.8,32.7,54.5,4.8,,,,,
,Na,2.1,Mn,2.2,,,,,,,,,,Si,95.7,,,98.9,impregnation,1073,0.75,0.25,3.0,1.0,0.10,,2.4,42.5,9.6,47.9,57.5,1.4,,,,,
,W,1.0,Mn,2.2,,,,,,,,,,Si,96.8,,,101.1,impregnation,1073,0.75,0.25,3.0,1.0,0.10,,3.1,72.7,0.0,17.3,17.3,0.5,,,,,
,Na,2.1,W,1.0,Mn,1.10,,,,,,,,Si,95.8,,,125.2,impregnation,1073,0.75,0.25,3.0,1.0,0.10,,30.2,36.7,39.6,23.8,63.4,19.1,,,,,
370,Ni,27.3,Sb,18.2,Te,54.50,,,,,,,,,,,,81.8,precipitation,923,0.25,0.05,5.0,1.0,0.90,,13.9,21.0,39.0,40.0,79.0,11.0,,,,,
371,Na,9.1,W,4.5,,,,,,,,,,Si,86.4,,,91.9,impregnation,1048,0.88,0.12,7.3,1.0,0.22,,7.0,,,,40.0,2.8,,,,,
,Mn,1.0,Na,9.1,W,4.50,,,,,,,,Si,85.4,,,174.0,impregnation,1048,0.88,0.12,7.3,1.0,0.22,,24.0,,,,77.0,18.5,,,,,
372,Bi,75.0,Y,15.0,Sm,10.00,,,,,,,,,,,,33.9,sol-gel,1173,0.18,0.05,4.0,1.0,0.12,,25.0,,,,32.0,8.0,,,,,
373,Na,8.9,W,4.5,Mn,3.50,,,,,,,,Si,83.1,,,#VALUE!,impregnation,1023,0.89,0.11,8.1,1.0,0.04,,15.1,,,,71.8,10.8,,,,,
374,Ce,100.0,,,,,,,,,,,,,,,,100.0,precipitation,1078,0.55,0.10,5.8,1.0,0.47,93.0,10.0,83.7,9.0,7.2,16.2,1.6,,,,,
,Tb,100.0,,,,,,,,,,,,,,,,100.0,precipitation,1073,0.75,0.05,14.4,1.0,0.32,100.0,11.0,29.4,28.6,36.6,65.2,7.2,,,,,
,La,100.0,,,,,,,,,,,,,,,,100.0,precipitation,1093,0.74,0.05,13.7,1.0,0.38,100.0,13.0,20.1,45.4,29.1,74.5,9.7,,,,,
,Y,100.0,,,,,,,,,,,,,,,,100.0,precipitation,1143,0.59,0.09,6.7,1.0,0.31,100.0,16.0,34.7,47.5,13.2,60.7,9.7,,,,,
,Tm,100.0,,,,,,,,,,,,,,,,100.0,precipitation,1073,0.60,0.08,7.2,1.0,0.27,59.0,9.0,34.6,34.5,23.7,58.2,5.2,,,,,
,Sm,100.0,,,,,,,,,,,,,,,,100.0,precipitation,1083,0.54,0.10,5.6,1.0,0.25,100.0,19.0,35.1,36.3,25.2,61.5,11.7,,,,,
,Yb,100.0,,,,,,,,,,,,,,,,100.0,precipitation,1078,0.60,0.08,7.1,1.0,0.27,80.0,14.1,26.7,39.8,28.6,68.4,9.6,,,,,
,Eu,100.0,,,,,,,,,,,,,,,,63.0,precipitation,1068,0.60,0.08,7.1,1.0,0.28,100.0,20.0,30.0,42.0,25.3,67.3,13.5,,,,,
,La,63.0,Nd,37.0,,,,,,,,,,,,,,92.9,precipitation,1128,0.56,0.09,6.6,1.0,0.26,100.0,19.6,38.3,42.8,13.9,56.7,11.1,,,,,
,La,55.9,Pr,11.0,Nd,33.10,,,,,,,,,,,,62.8,precipitation,1108,0.63,0.08,8.0,1.0,0.27,100.0,15.0,32.3,35.7,27.9,63.6,9.5,,,,,
,La,18.7,Pr,7.2,Nd,9.60,Ce,64.50,,,,,,,,,,134.4,precipitation,1113,0.61,0.08,7.3,1.0,0.34,100.0,11.0,58.8,26.7,12.0,38.7,4.3,,,,,
,La,53.1,Pr,9.4,Nd,26.60,Ce,10.90,,,,,,,,,,88.6,precipitation,1108,0.61,0.08,7.4,1.0,0.30,100.0,19.0,29.8,38.9,25.2,64.1,12.2,,,,,
,Gd,41.7,Eu,12.9,Tb,1.00,Nd,0.90,,,,,,Sm,43.5,,,70.4,precipitation,1068,0.61,0.08,7.5,1.0,0.29,100.0,17.0,34.1,35.6,27.5,63.1,10.7,,,,,
,Sm,12.1,Gd,11.6,Eu,3.70,Tb,2.10,,,,,,Y,70.5,,,106.1,precipitation,1023,0.61,0.08,7.5,1.0,0.22,100.0,17.0,30.4,42.4,22.8,65.2,11.1,,,,,
,Li,18.2,La,15.5,Pr,6.10,Nd,8.10,,,,,,Ce,52.1,,,150.1,precipitation,1123,0.61,0.08,7.3,1.0,0.34,,17.2,,,,76.5,13.2,,,,,
,K,68.3,La,5.8,Pr,2.30,Nd,3.00,,,,,,Ce,20.6,,,40.6,precipitation,1040,0.61,0.08,7.3,1.0,0.34,,15.6,,,,67.2,10.5,,,,,
375,Li,8.9,W,4.5,Mn,3.50,,,,,,,,Si,83.1,,,100.0,impregnation,1073,0.76,0.24,3.2,1.0,0.14,,20.5,35.9,35.4,28.7,64.1,13.1,,,,,
,Na,8.9,W,4.5,Mn,3.50,,,,,,,,Si,83.1,,,100.0,Impregnation,1073,0.76,0.24,3.2,1.0,0.14,,29.5,33.6,42.6,23.8,66.4,19.6,,,,,
,K,8.9,W,4.5,Mn,3.50,,,,,,,,Si,83.1,,,100.0,Impregnation,1073,0.76,0.24,3.2,1.0,0.14,,29.6,37.6,39.6,22.8,62.4,18.5,,,,,
,Ba,8.9,W,4.5,Mn,3.50,,,,,,,,Si,83.1,,,100.0,Impregnation,1073,0.76,0.24,3.2,1.0,0.14,,21.3,67.5,18.7,13.8,32.5,6.9,,,,,
,Ca,8.9,W,4.5,Mn,3.50,,,,,,,,Si,83.1,,,100.0,Impregnation,1073,0.76,0.24,3.2,1.0,0.14,,19.0,74.7,12.1,13.2,25.3,4.8,,,,,
,Fe,8.9,W,4.5,Mn,3.50,,,,,,,,Si,83.1,,,100.0,Impregnation,1073,0.76,0.24,3.2,1.0,0.14,,18.3,85.4,7.5,7.1,14.6,2.7,,,,,
,Co,8.9,W,4.5,Mn,3.50,,,,,,,,Si,83.1,,,100.0,Impregnation,1073,0.76,0.24,3.2,1.0,0.14,,18.3,77.0,11.9,11.1,23.0,4.2,,,,,
,Ni,8.9,W,4.5,Mn,3.50,,,,,,,,Si,83.1,,,100.0,Impregnation,1073,0.76,0.24,3.2,1.0,0.14,,18.4,76.2,12.1,11.7,23.8,4.4,,,,,
,Al,8.9,W,4.5,Mn,3.50,,,,,,,,Si,83.1,,,141.1,Impregnation,1073,0.76,0.24,3.2,1.0,0.14,,17.9,83.4,8.6,8.0,16.6,3.0,,,,,
376,Ba,50.0,Ti,50.0,,,,,,,,,,,,,,,Sol-gel,1048,0.67,0.33,2.0,1.0,0.30,99.0,20.5,,,,66.8,13.7,,,,,
,Ba,32.2,Ca,33.9,Ti,33.90,,,,,,,,,,,,,Sol-gel,1048,0.67,0.33,2.0,1.0,0.30,99.0,34.1,,,,55.7,19.0,,,,,
,Ba,32.2,Sr,33.9,Ti,33.90,,,,,,,,,,,,,Sol-gel,1048,0.67,0.33,2.0,1.0,0.30,99.0,34.2,,,,53.8,18.4,,,,,
,Ba,42.9,Ca,2.4,Ti,47.50,Mg,2.40,Cl,4.8,,,,,,,,,Sol-gel,1048,0.67,0.33,2.0,1.0,0.30,99.0,55.4,,,,30.9,17.1,,,,,
,Ba,43.9,Ca,2.4,Ti,48.90,Li,2.40,Cl,2.4,,,,,,,,,Sol-gel,1048,0.67,0.33,2.0,1.0,0.30,99.0,29.2,,,,54.8,16.0,,,,,
,Ba,43.6,Ti,51.2,Na,2.60,,,Cl,2.6,,,,,,,,,Sol-gel,1048,0.67,0.33,2.0,1.0,0.30,99.0,27.3,,,,77.3,21.1,,,,,
,Ba,30.3,Ti,60.7,Sn,3.00,,,Cl,6.0,,,,,,,,,Sol-gel,1048,0.67,0.33,2.0,1.0,0.30,99.0,66.6,,,,52.1,34.7,,,,,
,Ca,31.3,Ti,62.5,Na,3.10,,,Cl,3.1,,,,,,,,,Sol-gel,1048,0.67,0.33,2.0,1.0,0.30,99.0,37.7,,,,41.9,15.8,,,,,
,Ba,45.2,Ca,2.4,Ti,47.60,,,Cl,4.8,,,,,,,,,Sol-gel,1048,0.67,0.33,2.0,1.0,0.30,99.0,29.7,,,,56.2,16.7,,,,,
377,Li,.6,Mg,99.4,,,,,,,,,,,,,,,Therm.decomp.,1023,0.50,0.10,5.0,1.0,0.36,95.9,24.7,,28.8,18.9,47.7,11.8,,,,,
,Li,6.1,Mg,93.9,,,,,,,,,,,,,,,Therm.decomp.,1023,0.50,0.10,5.0,1.0,0.36,96.2,28.9,,43.3,25.7,69.0,19.9,,,,,
,Li,15.3,Mg,84.7,,,,,,,,,,,,,,,Therm.decomp.,1023,0.50,0.10,5.0,1.0,0.36,82.5,27.6,,28.6,25.7,54.3,15.0,,,,,
,Li,30.6,Mg,69.4,,,,,,,,,,,,,,,Therm.decomp.,1023,0.50,0.10,5.0,1.0,0.36,42.3,16.0,,43.8,20.4,64.2,10.3,,,,,
378,Nb,1.9,Mn,2.0,Na,1.80,W,2.80,,,,,,Si,91.5,,,,Impregnation,1123,0.32,0.08,4.0,1.0,0.30,,32.5,,,,80.2,26.1,,,,,
379,Pt,3.0,,,,,,,,,,,,Al,97.0,,,,Impregnation,1273,0.71,0.29,2.4,1.0,0.01,,8.1,,24.0,14.8,38.8,3.1,,,,,
380,Sr,2.0,La,98.0,,,,,,,,,,,,,,100.0,Impregnation,973,0.78,0.22,3.6,1.0,0.06,,23.2,,,,51.7,12.0,,,,,
,Ni,2.0,Sr,2.0,La,96.04,,,,,,,,,,,,114.9,Impregnation,973,0.78,0.22,3.6,1.0,0.06,,19.0,,,,12.4,2.4,,,,,
381,Mn,16.9,,,,,,,,,,,,Si,83.1,,,92.0,Impregnation,1073,0.42,0.17,2.5,1.0,0.11,,20.6,72.0,15.0,,28.0,5.8,,,,,
,Na,8.9,W,4.5,Mn,3.50,,,,,,,,Si,83.1,,,100.0,Impregnation,1073,0.42,0.17,2.5,1.0,0.11,,35.5,46.0,41.0,,54.0,19.2,,,,,
,Na,8.9,Mo,4.5,Mn,3.50,,,,,,,,Si,83.1,,,100.0,Impregnation,1073,0.42,0.17,2.5,1.0,0.11,,30.7,54.3,31.0,,45.7,14.0,,,,,
,Na,8.9,Mn,3.5,,,,,S,4.5,,,,Si,83.1,,,101.1,Impregnation,1073,0.42,0.17,2.5,1.0,0.11,,35.7,43.6,41.1,,56.4,20.1,,,,,
,Na,10.0,Mn,3.5,,,,,P,4.5,,,,Si,82.0,,,98.9,Impregnation,1073,0.42,0.17,2.5,1.0,0.11,,31.0,49.5,38.6,,50.5,15.7,,,,,
,Na,8.9,Mn,3.5,,,,,P,4.5,,,,Si,83.1,,,100.0,Impregnation,1073,0.42,0.17,2.5,1.0,0.11,,33.5,47.5,36.9,,52.5,17.6,,,,,
,Na,8.9,Mn,3.5,,,,,C,4.5,,,,Si,83.1,,,100.0,Impregnation,1073,0.42,0.17,2.5,1.0,0.11,,8.9,50.4,19.0,,49.6,4.4,,,,,
,Na,8.9,Mn,3.5,,,,,,,,,,Si,87.6,,,102.4,Impregnation,1073,0.42,0.17,2.5,1.0,0.11,,9.4,55.1,21.7,,44.9,4.2,,,,,
,Na,11.3,W,5.6,,,,,,,,,,Si,83.1,,,100.0,Impregnation,1073,0.42,0.17,2.5,1.0,0.11,,15.2,37.6,33.0,,62.4,9.5,,,,,
,Na,11.3,Mo,5.6,,,,,,,,,,Si,83.1,,,100.0,Impregnation,1073,0.42,0.17,2.5,1.0,0.11,,14.0,40.7,21.5,,59.3,8.3,,,,,
,Na,11.3,,,,,,,S,5.6,,,,Si,83.1,,,101.4,Impregnation,1073,0.42,0.17,2.5,1.0,0.11,,4.0,55.6,6.3,,44.4,1.8,,,,,
,Na,12.7,,,,,,,P,4.2,,,,Si,83.1,,,98.6,Impregnation,1073,0.42,0.17,2.5,1.0,0.11,,5.0,60.5,6.5,,39.5,2.0,,,,,
,Na,11.3,,,,,,,P,5.6,,,,Si,83.1,,,100.0,Impregnation,1073,0.42,0.17,2.5,1.0,0.11,,5.1,65.7,13.3,,34.3,1.7,,,,,
,Na,11.3,,,,,,,C,5.6,,,,Si,83.1,,,100.0,Impregnation,1073,0.42,0.17,2.5,1.0,0.11,,3.2,100.0,0.0,,0.0,0.0,,,,,
,Na,11.3,,,,,,,,,,,,Si,88.7,,,105.6,Impregnation,1073,0.42,0.17,2.5,1.0,0.11,,3.1,100.0,0.0,,0.0,0.0,,,,,
,Mn,16.9,,,,,,,,,,,S,Si,83.1,,,183.1,Impregnation,1073,0.42,0.17,2.5,1.0,0.11,,20.9,70.3,17.1,,29.7,6.2,,,,,
382,Ca,100.0,,,,,,,,,,,,,,,,4.8,Therm.decomp.,1073,0.89,0.11,8.0,1.0,0.07,,13.3,,,,49.3,6.6,,,,,
,La,4.8,Ca,95.2,,,,,,,,,,,,,,100.0,Therm.decomp.,1073,0.89,0.11,8.0,1.0,0.07,,19.8,,,,67.2,13.3,,,,,
,Ce,4.8,Ca,95.2,,,,,,,,,,,,,,100.0,Therm.decomp.,1073,0.89,0.11,8.0,1.0,0.07,,17.7,,,,65.0,11.5,,,,,
,Sm,4.8,Ca,95.2,,,,,,,,,,,,,,100.0,Therm.decomp.,1073,0.89,0.11,8.0,1.0,0.07,,18.7,,,,62.5,11.7,,,,,
,Nd,4.8,Ca,95.2,,,,,,,,,,,,,,100.0,Therm.decomp.,1073,0.89,0.11,8.0,1.0,0.07,,19.5,,,,70.8,13.8,,,,,
,Yb,4.8,Ca,95.2,,,,,,,,,,,,,,104.1,Therm.decomp.,1073,0.89,0.11,8.0,1.0,0.07,,20.1,,,,66.4,13.3,,,,,
383,Na,8.9,W,4.5,Mn,3.50,,,,,,,,Si,83.1,,,100.0,Impregnation,1093,0.80,0.20,4.0,1.0,0.12,96.3,30.3,,42.0,,68.4,20.7,,,,,
,Na,8.9,W,4.5,Mn,3.50,,,,,,,,Si,83.1,,,100.0,Sol-gel,1093,0.80,0.20,4.0,1.0,0.12,65.6,22.4,,36.3,,69.4,15.5,,,,,
,Na,8.9,W,4.5,Mn,3.50,,,,,,,,Si,83.1,,,#VALUE!,Impregnation,973,0.67,0.33,2.0,1.0,0.22,100.0,41.0,,,,42.8,17.5,,,,,
384,La,1.1,Na,2.1,W,1.00,Mn,2.20,,,,,,Si,93.6,,,99.5,Impregnation,973,0.67,0.33,2.0,1.0,0.22,100.0,45.8,,,,55.9,25.6,,,,,
385,W,.6,Li,.9,,,,,,,,,,Si,98.5,,,103.7,Impregnation,973,0.88,0.12,7.5,1.0,0.30,,10.0,,,,52.0,5.2,,,,,
,Mn,4.3,Li,.8,,,,,,,,,,Si,94.9,,,100.2,Impregnation,973,0.88,0.12,7.5,1.0,0.30,,15.0,,,,40.0,6.0,,,,,
,Mn,4.5,W,.6,,,,,,,,,,Si,94.9,,,102.0,Impregnation,973,0.88,0.12,7.5,1.0,0.30,,15.0,,,,40.0,6.0,,,,,
,Li,6.5,Mn,4.3,W,5.90,,,,,,,,Si,83.3,,,102.4,Impregnation,973,0.88,0.12,7.5,1.0,0.30,,19.0,,,,79.0,15.0,,,,,
386,Na,13.8,W,.7,Mn,1.50,Zr,2.20,S,3.6,P,.7,,Si,77.5,,,100.0,Sol-gel,1023,0.75,0.25,3.0,1.0,0.75,,43.8,,,,53.6,23.5,,,,,
,Na,13.8,W,.7,Mn,1.50,Zr,2.20,S,3.6,,,,Si,78.2,,,100.0,Sol-gel,1023,0.75,0.25,3.0,1.0,0.75,,38.0,,,,47.4,18.0,,,,,
,Na,13.8,W,.7,Mn,1.50,Zr,2.20,P,.7,,,,Si,81.1,,,100.0,Sol-gel,1023,0.75,0.25,3.0,1.0,0.75,,34.0,,,,47.1,16.0,,,,,
,Na,13.8,W,.7,Mn,1.50,Zr,2.20,,,,,,Si,81.8,,,96.2,Sol-gel,1023,0.75,0.25,3.0,1.0,0.75,,15.0,,,,66.7,10.0,,,,,
387,La,10.0,Sr,20.0,Ca,70.00,,,,,,,,,,,,100.0,n.a.,1073,0.10,0.03,3.0,1.0,0.06,97.0,33.0,,,,57.0,18.8,,,,,
,La,10.0,Ca,90.0,,,,,,,,,,,,,,100.0,n.a.,1073,0.10,0.03,3.0,1.0,0.06,97.0,32.0,,,,52.0,16.6,,,,,
,La,10.0,Mg,90.0,,,,,,,,,,,,,,100.0,n.a.,1073,0.10,0.03,3.0,1.0,0.06,98.0,28.0,,,,46.0,12.9,,,,,
,Li,10.0,Mg,90.0,,,,,,,,,,,,,,100.0,n.a.,1073,0.10,0.03,3.0,1.0,0.06,22.0,3.0,,,,69.0,2.1,,,,,
,Sn,10.0,Li,20.0,Mg,70.00,,,,,,,,,,,,96.0,n.a.,1073,0.10,0.03,3.0,1.0,0.06,84.0,29.0,,,,61.0,17.7,,,,,
,La,6.0,Ti,94.0,,,,,,,,,,,,,,145.4,n.a.,1073,0.10,0.03,3.0,1.0,0.06,43.0,6.0,,,,6.0,0.4,,,,,
,Mg,51.4,W,48.6,,,,,,,,,,,,,,54.2,n.a.,1073,0.10,0.03,3.0,1.0,0.06,20.0,0.0,,,,1.0,0.0,,,,,
,Co,5.6,Mg,94.4,,,,,,,,,,,,,,97.5,n.a.,1073,0.10,0.03,3.0,1.0,0.06,97.0,17.0,,,,0.0,0.0,,,,,
,La,3.1,Mg,96.9,,,,,,,,,,,,,,117.9,n.a.,1073,0.10,0.03,3.0,1.0,0.06,97.0,22.0,,,,34.0,7.5,,,,,
,Sr,21.0,La,79.0,,,,,,,,,,,,,,93.0,n.a.,1073,0.10,0.03,3.0,1.0,0.06,50.0,20.0,,,,75.0,15.0,,,,,
,V,14.0,Mg,86.0,,,,,,,,,,,,,,88.0,n.a.,1073,0.10,0.03,3.0,1.0,0.06,98.0,21.0,,,,0.0,0.0,,,,,
,Pd,2.0,Mg,98.0,,,,,,,,,,,,,,100.0,n.a.,1073,0.10,0.03,3.0,1.0,0.06,98.0,93.0,,,,1.0,0.9,,,,,
,Pt,2.0,Mg,98.0,,,,,,,,,,,,,,104.7,n.a.,1073,0.10,0.03,3.0,1.0,0.06,99.0,63.0,,,,1.0,0.6,,,,,
,Pt,6.7,V,6.7,Li,6.60,Mg,80.00,,,,,,,,,,113.3,n.a.,1073,0.10,0.03,3.0,1.0,0.06,62.0,17.0,,,,46.0,7.8,,,,,
,La,20.0,Mg,80.0,,,,,,,,,,,,,,100.0,n.a.,1073,0.10,0.03,3.0,1.0,0.06,96.0,28.0,,,,51.0,14.3,,,,,
,Li,20.0,Mg,80.0,,,,,,,,,,,,,,82.3,n.a.,1073,0.10,0.03,3.0,1.0,0.06,44.0,7.0,,,,64.0,4.5,,,,,
,Cu,2.3,Zn,5.4,,,,,,,,,,Si,92.3,,,127.7,n.a.,1073,0.10,0.03,3.0,1.0,0.06,78.0,12.0,,,,5.0,0.6,,,,,
,Li,30.0,Mg,70.0,,,,,,,,,,,,,,81.1,n.a.,1073,0.10,0.03,3.0,1.0,0.06,41.0,10.0,,,,62.0,6.2,,,,,
,La,11.1,Mg,88.9,,,,,,,,,,,,,,111.1,n.a.,1073,0.10,0.03,3.0,1.0,0.06,95.0,28.0,,,,50.0,14.0,,,,,
,Ce,22.2,Zn,77.8,,,,,,,,,,,,,,80.4,n.a.,1073,0.10,0.03,3.0,1.0,0.06,97.0,17.0,,,,3.0,0.5,,,,,
,Ni,2.6,Nd,97.4,,,,,,,,,,,,,,151.2,n.a.,1073,0.10,0.03,3.0,1.0,0.06,97.0,73.0,,,,2.0,1.5,,,,,
,Fe,53.8,P,46.2,,,,,,,,,,,,,,96.2,n.a.,1073,0.10,0.03,3.0,1.0,0.06,95.0,18.0,,,,2.0,0.4,,,,,
,Fe,50.0,P,50.0,,,,,,,,,,,,,,150.0,n.a.,1073,0.10,0.03,3.0,1.0,0.06,34.0,1.0,,,,32.0,0.3,,,,,
,Sn,100.0,,,,,,,,,,,,,,,,10.0,n.a.,1073,0.10,0.03,3.0,1.0,0.06,97.0,16.0,,,,0.0,0.0,,,,,
,La,10.0,Sr,20.0,Ca,70.00,,,,,,,,,,,,95.0,n.a.,1073,0.07,0.03,2.0,1.0,0.06,97.0,42.0,,,,47.0,19.7,,,,,
388,Li,5.0,Ti,45.0,Sr,50.00,,,,,,,,,,,,100.0,Pyrolysis,1123,0.50,0.38,1.3,1.0,0.79,,43.2,,,,25.7,11.1,,,,,
,Li,5.0,Ti,45.0,Sr,50.00,,,,,,,,,,,,102.0,Sol-gel,1123,0.50,0.38,1.3,1.0,0.79,,33.0,,,,3.5,1.2,,,,,
389,Na,7.0,Ca,93.0,,,,,,,,,,,,,,99.9,Impregnation,1123,0.90,0.09,9.9,1.0,0.40,100.0,13.0,,,,75.0,9.8,,,,,
,Na,6.9,Ca,90.1,,,,,Cl,3.0,,,,,,,,99.7,Impregnation,1123,0.90,0.09,9.9,1.0,0.40,75.0,9.0,,,,90.0,8.1,,,,,
,Na,6.6,Ca,77.7,,,,,Cl,15.7,,,,,,,,131.3,Impregnation,1123,0.90,0.09,9.9,1.0,0.40,65.0,8.5,,,,83.0,7.1,,,,,
390,Ba,37.9,Sr,25.8,Ti,36.30,,,,,,,,,,,,68.9,Impregnation,1073,0.40,0.20,2.0,1.0,0.60,,47.0,,,,29.5,13.9,,,,,
,Li,6.8,Ba,36.4,Sr,27.80,Ti,29.00,,,,,,,,,,102.1,Impregnation,1073,0.40,0.20,2.0,1.0,0.60,,37.0,,,,59.5,22.0,,,,,
,Mg,8.9,Ba,37.1,Sr,24.90,Ti,29.10,,,,,,,,,,96.7,Impregnation,1073,0.40,0.20,2.0,1.0,0.60,,46.5,,,,43.0,20.0,,,,,
,Na,5.6,Ba,38.0,Sr,25.70,Ti,30.70,,,,,,,,,,103.3,Impregnation,1073,0.40,0.20,2.0,1.0,0.60,,47.0,,,,51.0,24.0,,,,,
391,Na,8.9,W,4.5,Mn,3.50,,,,,,,,Si,83.1,,,141.1,Therm.decomp.,973,0.40,0.10,4.0,1.0,1.33,100.0,40.0,,48.0,,63.0,25.2,,,,,
392,Ba,50.0,,,,,,,C,50.0,,,,,,,,150.0,Impregnation,1133,0.29,0.07,4.0,1.0,0.86,,24.7,,,,35.0,8.6,,,,,
,Mg,100.0,,,,,,,,,,,,,,,,3.0,Impregnation,1133,0.29,0.07,4.0,1.0,0.86,,24.2,,,,29.4,7.1,,,,,
,Li,3.0,Mg,97.0,,,,,,,,,,,,,,197.0,Impregnation,1053,0.29,0.07,4.0,1.0,0.86,,30.0,,,,65.0,19.5,,,,,
393,Ca,100.0,,,,,,,,,,,,,,,,9.1,Therm.decomp.,1023,0.80,0.20,4.0,1.0,0.70,,21.2,,,,31.0,6.6,,,,,
,Li,9.1,Ca,90.9,,,,,,,,,,,,,,100.0,Therm.decomp.,1023,0.80,0.20,4.0,1.0,0.70,,12.8,,,,68.0,8.7,,,,,
,Na,9.1,Ca,90.9,,,,,,,,,,,,,,100.0,Therm.decomp.,1023,0.80,0.20,4.0,1.0,0.70,,24.7,,,,61.6,15.2,,,,,
,K,9.1,Ca,90.9,,,,,,,,,,,,,,100.0,Therm.decomp.,1023,0.80,0.20,4.0,1.0,0.70,,25.2,,,,53.3,13.4,,,,,
,Rb,9.1,Ca,90.9,,,,,,,,,,,,,,100.0,Therm.decomp.,1023,0.80,0.20,4.0,1.0,0.70,,26.7,,,,50.9,13.6,,,,,
,Cs,9.1,Ca,90.9,,,,,,,,,,,,,,119.5,Therm.decomp.,1023,0.80,0.20,4.0,1.0,0.70,,22.8,,,,49.1,11.2,,,,,
,Li,28.6,Ca,71.4,,,,,,,,,,,,,,100.0,Therm.decomp.,1023,0.80,0.20,4.0,1.0,0.70,,22.0,,,,62.2,13.7,,,,,
,Na,28.6,Ca,71.4,,,,,,,,,,,,,,100.0,Therm.decomp.,1023,0.80,0.20,4.0,1.0,0.70,,17.9,,,,62.6,11.2,,,,,
,K,28.6,Ca,71.4,,,,,,,,,,,,,,100.0,Therm.decomp.,1023,0.80,0.20,4.0,1.0,0.70,,24.4,,,,52.6,12.8,,,,,
,Rb,28.6,Ca,71.4,,,,,,,,,,,,,,100.0,Therm.decomp.,1023,0.80,0.20,4.0,1.0,0.70,,26.6,,,,43.7,11.6,,,,,
,Cs,28.6,Ca,71.4,,,,,,,,,,,,,,76.2,Therm.decomp.,1023,0.80,0.20,4.0,1.0,0.70,,11.0,,,,69.9,7.7,,,,,
394,Zn,33.3,Fe,58.3,Nd,8.40,,,,,,,,,,,,100.0,Sol-gel,1043,0.42,0.08,5.0,1.0,0.25,,16.0,,,,50.0,8.0,,,,,
,Zn,33.3,Fe,50.0,Nd,16.70,,,,,,,,,,,,100.0,Sol-gel,1043,0.42,0.08,5.0,1.0,0.25,,12.0,,,,25.0,3.0,,,,,
,Zn,33.3,Fe,33.3,Nd,33.40,,,,,,,,,,,,100.0,Sol-gel,1093,0.42,0.08,5.0,1.0,0.25,,14.0,,,,50.0,7.0,,,,,
,Zn,33.3,Nd,66.7,,,,,,,,,,,,,,103.7,Sol-gel,1073,0.42,0.08,5.0,1.0,0.25,,27.0,,,,66.7,18.0,,,,,
395,Fe,4.8,La,95.2,,,,,,,,,,,,,,95.3,Sol-gel,1023,0.24,0.02,10.2,1.0,0.01,87.0,8.0,,,,44.0,3.5,,,,,
,Na,.1,Fe,4.8,La,95.10,,,,,,,,,,,,99.9,Sol-gel,1023,0.24,0.02,10.2,1.0,0.01,20.0,2.0,,,,65.0,1.3,,,,,
,Na,.0,Fe,4.8,La,95.17,,,P,.0,,,,,,,,100.1,Sol-gel,1023,0.24,0.02,10.2,1.0,0.01,25.0,3.0,,,,56.0,1.7,,,,,
,Na,.1,Fe,4.8,La,95.09,,,P,.0,,,,,,,,133.2,Sol-gel,1023,0.24,0.02,10.2,1.0,0.01,5.0,1.0,,,,83.0,0.8,,,,,
396,Zr,100.0,,,,,,,,,,,,,,,,4.6,Therm.decomp.,873,0.67,0.33,2.0,1.0,0.20,,23.6,,,,26.8,6.3,,,,,
,Ba,4.6,Zr,90.8,,,,,C,4.6,,,,,,,,145.4,Therm.decomp.,873,0.67,0.33,2.0,1.0,0.20,,39.2,,,,30.1,11.8,,,,,
,Ba,50.0,,,,,,,C,50.0,,,,,,,,66.6,Therm.decomp.,873,0.67,0.33,2.0,1.0,0.20,,4.9,,,,51.1,2.5,,,,,
397,Ca,100.0,,,,,,,,,,,,,,,,,Therm.decomp.,1073,0.08,0.00,103.8,1.0,,100.0,,,,,,2.8,,,,,
,Ba,100.0,,,,,,,,,,,,,,,,,Therm.decomp.,1073,0.08,0.00,103.8,1.0,,100.0,,,,,,2.5,,,,,
,Sm,100.0,,,,,,,,,,,,,,,,,Therm.decomp.,1073,0.08,0.00,103.8,1.0,,,,,,,,0.7,,,,,
,Mn,100.0,,,,,,,,,,,,,,,,,Therm.decomp.,1073,0.08,0.00,103.8,1.0,,,,,,,,0.2,,,,,
,Sr,50.0,,,,,,,C,50.0,,,,,,,,,Therm.decomp.,1073,0.08,0.00,103.8,1.0,,100.0,,,,,,2.6,,,,,
,Ba,50.0,,,,,,,C,50.0,,,,,,,,,Therm.decomp.,1073,0.08,0.00,103.8,1.0,,100.0,,,,,,3.3,,,,,
,Li,20.0,Ca,80.0,,,,,,,,,,,,,,,Therm.decomp.,1073,0.08,0.00,103.8,1.0,,100.0,,,,,,1.9,,,,,
,K,20.0,Ca,80.0,,,,,,,,,,,,,,,Therm.decomp.,1073,0.08,0.00,103.8,1.0,,100.0,,,,,,3.0,,,,,
,Cs,20.0,Ca,80.0,,,,,,,,,,,,,,,Therm.decomp.,1073,0.08,0.00,103.8,1.0,,100.0,,,,,,2.5,,,,,
,Mg,20.0,Ca,80.0,,,,,,,,,,,,,,,Therm.decomp.,1073,0.08,0.00,103.8,1.0,,100.0,,,,,,2.45,,,,,
,Ca,20.0,Ca,80.0,,,,,,,,,,,,,,,Therm.decomp.,1073,0.08,0.00,103.8,1.0,,100.0,,,,,,2.7,,,,,
,Sr,20.0,Ca,80.0,,,,,,,,,,,,,,,Therm.decomp.,1073,0.08,0.00,103.8,1.0,,100.0,,,,,,2.3,,,,,
,Ba,20.0,Ca,80.0,,,,,,,,,,,,,,,Therm.decomp.,1073,0.08,0.00,103.8,1.0,,100.0,,,,,,0.9,,,,,
,Pb,20.0,Ca,80.0,,,,,,,,,,,,,,,Therm.decomp.,1073,0.08,0.00,103.8,1.0,,100.0,,,,,,1.5,,,,,
,Bi,20.0,Ca,80.0,,,,,,,,,,,,,,,Therm.decomp.,1073,0.08,0.00,103.8,1.0,,100.0,,,,,,1.0,,,,,
398,Li,73.7,La,26.3,,,,,,,,,,,,,,,Therm.decomp.,1023,0.18,0.01,16.3,1.0,0.07,65.0,1.8,,,,100.0,1.8,,,,,
399,Sm,100.0,,,,,,,,,,,,,,,,,n.a.,1053,0.68,0.07,10.0,1.0,0.22,100.0,12.2,,,,54.0,6.6,,,,,
,Dy,100.0,,,,,,,,,,,,,,,,,n.a.,1066,0.68,0.07,10.0,1.0,0.22,100.0,12.9,,,,53.0,6.8,,,,,
,Gd,100.0,,,,,,,,,,,,,,,,,n.a.,1043,0.68,0.07,10.0,1.0,0.22,100.0,12.1,,,,48.0,5.8,,,,,
,La,100.0,,,,,,,,,,,,,,,,,n.a.,1013,0.68,0.07,10.0,1.0,0.22,100.0,18.8,,,,40.0,7.5,,,,,
,Tb,100.0,,,,,,,,,,,,,,,,,n.a.,1093,0.68,0.07,10.0,1.0,0.22,100.0,7.8,,,,28.0,2.2,,,,,
,Li,10.0,Mg,90.0,,,,,,,,,,,,,,,Impregnation,1063,0.68,0.07,10.0,1.0,0.22,,12.9,,,,75.0,9.7,,,,,
,Ca,30.0,Sm,70.0,,,,,,,,,,,,,,,Impregnation,948,0.68,0.07,10.0,1.0,0.22,,12.7,,,,71.0,9.0,,,,,
,Na,55.0,Sm,45.0,,,,,,,,,,,,,,,Impregnation,1053,0.68,0.07,10.0,1.0,0.22,,9.8,,,,65.0,6.4,,,,,
400,Li,37.5,Mg,62.5,,,,,,,,,,,,,,,Impregnation,907,0.08,0.05,1.7,1.0,1.00,,0.3,,,,56.7,0.2,,,,,
401,Li,20.0,Ni,60.0,,,,,Cl,20.0,,,,,,,,,Impregnation,1023,0.10,0.05,2.0,1.0,0.60,,,,,,,8.0,,,,,
402,Ca,100.0,,,,,,,,,,,,,,,,,Therm.decomp.,1043,0.37,0.07,5.0,1.0,0.04,,28.5,,,,13.5,3.8,,,,,
,Na,12.0,Ca,88.0,,,,,,,,,,,,,,,Impregnation,1043,0.37,0.07,5.0,1.0,0.04,,22.0,,,,13.7,3.0,,,,,
,Pb,1.9,Ca,98.1,,,,,,,,,,,,,,,Impregnation,1043,0.37,0.07,5.0,1.0,0.04,,28.0,,,,11.0,3.1,,,,,
,Bi,1.8,Ca,98.2,,,,,,,,,,,,,,,Impregnation,1043,0.37,0.07,5.0,1.0,0.04,,24.0,,,,10.6,2.5,,,,,
403,La,10.0,Ba,90.0,,,,,,,,,,,,,,,Precipitation,1073,0.91,0.09,10.0,1.0,9.00,,10.0,,,,73.5,7.4,,,,,
,La,40.0,Ba,60.0,,,,,,,,,,,,,,,Precipitation,1073,0.91,0.09,10.0,1.0,9.00,,12.0,,,,77.0,9.2,,,,,
,La,80.0,Ba,20.0,,,,,,,,,,,,,,,Precipitation,1073,0.91,0.09,10.0,1.0,9.00,,10.0,,,,71.5,7.2,,,,,
,La,90.0,Ba,10.0,,,,,,,,,,,,,,,Precipitation,1073,0.91,0.09,10.0,1.0,9.00,,12.0,,,,71.0,8.5,,,,,
404,Sb,9.3,,,,,,,,,,,,Si,90.7,,,,Precipitation,1053,0.50,0.11,4.5,1.0,0.33,,3.8,,,,48.0,1.8,,,,,
,K,.5,Sb,9.3,,,,,,,,,,Si,90.2,,,,Precipitation,1053,0.50,0.11,4.5,1.0,0.33,,4.3,,,,57.0,2.5,,,,,
,K,3.1,Sb,9.3,,,,,,,,,,Si,87.6,,,,Precipitation,1053,0.50,0.11,4.5,1.0,0.33,,4.8,,,,45.0,2.2,,,,,
,Sb,100.0,,,,,,,,,,,,,,,,,Precipitation,1053,0.50,0.11,4.5,1.0,0.33,,3.7,,,,55.0,2.0,,,,,
,K,5.0,Sb,95.0,,,,,,,,,,,,,,,Precipitation,1053,0.50,0.11,4.5,1.0,0.33,,4.9,,,,52.0,2.5,,,,,
,K,33.0,Sb,67.0,,,,,,,,,,,,,,,Precipitation,1053,0.50,0.11,4.5,1.0,0.33,,8.8,,,,16.0,1.4,,,,,
405,La,100.0,,,,,,,,,,,,,,,,,Precipitation,1023,0.08,0.04,2.0,1.0,2.00,,30.0,,,,40.0,12.0,,,,,
,K,.1,La,99.9,,,,,S,.1,,,,,,,,,Precipitation,1023,0.08,0.04,2.0,1.0,2.00,,27.0,,,,46.0,12.4,,,,,
,K,.2,La,99.7,,,,,S,.1,,,,,,,,,Precipitation,1023,0.08,0.04,2.0,1.0,2.00,,33.0,,,,46.1,15.2,,,,,
,K,.4,La,99.4,,,,,S,.2,,,,,,,,,Precipitation,1023,0.08,0.04,2.0,1.0,2.00,,28.0,,,,55.7,15.6,,,,,
,K,66.7,,,,,,,S,33.3,,,,,,,,,Precipitation,1023,0.08,0.04,2.0,1.0,2.00,,5.0,,,,60.0,3.0,,,,,
406,Li,6.3,Mg,90.6,,,,,C,3.1,,,,,,,,,Impregnation,923,0.07,0.03,2.0,1.0,0.16,,16.0,,,,24.0,3.8,,,,,
,Li,18.0,Zn,73.0,,,,,C,9.0,,,,,,,,,Impregnation,923,0.07,0.03,2.0,1.0,0.16,,1.0,,,,30.0,0.3,,,,,
,Mn,31.7,Li,3.6,Mg,62.90,,,C,1.8,,,,,,,,,Impregnation,923,0.07,0.03,2.0,1.0,0.16,,25.0,,,,0.0,0.0,,,,,
,Fe,35.2,Li,3.4,Mg,59.70,,,C,1.7,,,,,,,,,Impregnation,923,0.07,0.03,2.0,1.0,0.16,,24.0,,,,0.0,0.0,,,,,
,Co,19.7,Li,3.2,Mg,56.00,,,C,21.1,,,,,,,,,Impregnation,923,0.07,0.03,2.0,1.0,0.16,,18.0,,,,1.0,0.2,,,,,
,Sn,20.3,Li,4.2,Mg,52.70,,,C,22.8,,,,,,,,,Impregnation,923,0.07,0.03,2.0,1.0,0.16,,23.0,,,,3.0,0.7,,,,,
,W,1.8,Li,5.6,Mg,89.80,,,C,2.8,,,,,,,,,Impregnation,923,0.07,0.03,2.0,1.0,0.16,,7.0,,,,2.0,0.1,,,,,
,Ce,18.6,Li,1.7,Mg,78.80,,,C,.9,,,,,,,,,Impregnation,923,0.07,0.03,2.0,1.0,0.16,,7.0,,,,37.0,2.6,,,,,
,Ce,24.4,Li,22.7,Zn,41.60,,,C,11.3,,,,,,,,,Impregnation,923,0.07,0.03,2.0,1.0,0.16,,6.0,,,,18.0,1.1,,,,,
,Li,6.3,Mg,90.6,,,,,C,3.1,,,,,,,,,Impregnation,973,0.07,0.03,2.0,1.0,0.16,,24.0,,,,28.0,6.7,,,,,
,Li,18.0,Zn,73.0,,,,,C,9.0,,,,,,,,,Impregnation,973,0.07,0.03,2.0,1.0,0.16,,3.0,,,,37.0,1.1,,,,,
,Mn,31.7,Li,3.6,Mg,62.90,,,C,1.8,,,,,,,,,Impregnation,973,0.07,0.03,2.0,1.0,0.16,,27.0,,,,0.0,0.0,,,,,
,Fe,35.2,Li,3.4,Mg,59.70,,,C,1.7,,,,,,,,,Impregnation,973,0.07,0.03,2.0,1.0,0.16,,25.0,,,,1.0,0.3,,,,,
,Co,19.7,Li,3.2,Mg,56.00,,,C,21.1,,,,,,,,,Impregnation,973,0.07,0.03,2.0,1.0,0.16,,23.0,,,,1.0,0.2,,,,,
,Sn,20.3,Li,4.2,Mg,52.70,,,C,22.8,,,,,,,,,Impregnation,973,0.07,0.03,2.0,1.0,0.16,,26.0,,,,3.0,0.8,,,,,
,W,1.8,Li,5.6,Mg,89.80,,,C,2.8,,,,,,,,,Impregnation,973,0.07,0.03,2.0,1.0,0.16,,15.0,,,,2.0,0.3,,,,,
,Ce,18.6,Li,1.7,Mg,78.80,,,C,.9,,,,,,,,,Impregnation,973,0.07,0.03,2.0,1.0,0.16,,20.0,,,,45.0,9.0,,,,,
,Ce,24.4,Li,22.7,Zn,41.60,,,C,11.3,,,,,,,,,Impregnation,973,0.07,0.03,2.0,1.0,0.16,,20.0,,,,10.0,2.0,,,,,
,Li,6.3,Mg,90.6,,,,,C,3.1,,,,,,,,,Impregnation,1023,0.07,0.03,2.0,1.0,0.16,,25.0,,,,40.0,10.0,,,,,
,Li,18.0,Zn,73.0,,,,,C,9.0,,,,,,,,,Impregnation,1023,0.07,0.03,2.0,1.0,0.16,,17.0,,,,36.0,6.1,,,,,
,Mn,31.7,Li,3.6,Mg,62.90,,,C,1.8,,,,,,,,,Impregnation,1023,0.07,0.03,2.0,1.0,0.16,,27.0,,,,0.0,0.0,,,,,
,Fe,35.2,Li,3.4,Mg,59.70,,,C,1.7,,,,,,,,,Impregnation,1023,0.07,0.03,2.0,1.0,0.16,,27.0,,,,1.0,0.3,,,,,
,Co,19.7,Li,3.2,Mg,56.00,,,C,21.1,,,,,,,,,Impregnation,1023,0.07,0.03,2.0,1.0,0.16,,23.0,,,,2.0,0.5,,,,,
,Sn,20.3,Li,4.2,Mg,52.70,,,C,22.8,,,,,,,,,Impregnation,1023,0.07,0.03,2.0,1.0,0.16,,29.0,,,,3.0,0.9,,,,,
,W,1.8,Li,5.6,Mg,89.80,,,C,2.8,,,,,,,,,Impregnation,1023,0.07,0.03,2.0,1.0,0.16,,20.0,,,,1.0,0.2,,,,,
,Ce,18.6,Li,1.7,Mg,78.80,,,C,.9,,,,,,,,,Impregnation,1023,0.07,0.03,2.0,1.0,0.16,,35.0,,,,43.0,15.1,,,,,
,Ce,24.4,Li,22.7,Zn,41.60,,,C,11.3,,,,,,,,,Impregnation,1023,0.07,0.03,2.0,1.0,0.16,,24.0,,,,33.0,7.9,,,,,
407,Mg,100.0,,,,,,,,,,,,,,,,,n.a.,1073,0.86,0.14,6.1,1.0,0.30,95.0,10.0,,,,37.5,3.8,,,,,
,Si,100.0,,,,,,,,,,,,,,,,,n.a.,1073,0.86,0.14,6.1,1.0,0.60,94.0,10.5,,,,3.0,0.3,,,,,
,Ca,100.0,,,,,,,,,,,,,,,,,n.a.,1073,0.86,0.14,6.1,1.0,0.80,92.0,13.9,,,,9.0,1.3,,,,,
,Na,50.0,Al,50.0,,,,,,,,,,,,,,,n.a.,1073,0.86,0.14,6.1,1.0,0.40,85.0,13.4,,,,60.0,8.0,,,,,
,Li,10.0,Al,90.0,,,,,,,,,,,,,,,n.a.,1073,0.86,0.14,6.1,1.0,0.50,91.0,8.0,,,,21.0,1.7,,,,,
,Sm,100.0,,,,,,,,,,,,,,,,,Therm.decomp.,1073,0.86,0.14,6.1,1.0,0.60,95.0,14.2,,,,58.5,8.3,,,,,
,Sm,5.8,Si,94.2,,,,,,,,,,,,,,,Therm.decomp.,1073,0.86,0.14,6.1,1.0,0.50,92.0,13.8,,,,11.5,1.6,,,,,
,Sm,7.8,Mg,92.2,,,,,,,,,,,,,,,Therm.decomp.,1073,0.86,0.14,6.1,1.0,0.30,90.0,16.5,,,,57.0,9.4,,,,,
,Sm,10.6,Ca,89.4,,,,,,,,,,,,,,,Therm.decomp.,1073,0.86,0.14,6.1,1.0,0.40,96.0,13.8,,,,50.0,6.9,,,,,
,Sm,6.0,Na,47.0,Al,47.00,,,,,,,,,,,,,Therm.decomp.,1073,0.86,0.14,6.1,1.0,0.90,95.0,15.5,,,,63.0,9.8,,,,,
,Sm,4.5,Li,45.6,Al,49.90,,,,,,,,,,,,,Therm.decomp.,1073,0.86,0.14,6.1,1.0,1.00,95.0,15.0,,,,59.5,8.9,,,,,
408,Li,15.9,Mg,84.1,,,,,,,,,,,,,,,Impregnation,973,0.91,0.09,10.0,1.0,,100.0,5.0,,,,76.0,3.8,,,,,
,Li,62.3,Zr,37.7,,,,,,,,,,,,,,,Impregnation,973,0.91,0.09,10.0,1.0,,50.0,2.0,,,,70.0,1.4,,,,,
,Zr,20.0,Mg,80.0,,,,,,,,,,,,,,,Impregnation,973,0.91,0.09,10.0,1.0,,100.0,5.0,,,,6.0,0.3,,,,,
,Li,15.9,Mg,84.1,,,,,,,,,,,,,,,Impregnation,1023,0.91,0.09,10.0,1.0,,100.0,12.0,,,,80.0,9.6,,,,,
,Li,62.3,Zr,37.7,,,,,,,,,,,,,,,Impregnation,1023,0.91,0.09,10.0,1.0,,50.0,3.0,,,,80.0,2.4,,,,,
,Zr,20.0,Mg,80.0,,,,,,,,,,,,,,,Impregnation,1023,0.91,0.09,10.0,1.0,,100.0,8.0,,,,25.0,2.0,,,,,
,Li,15.9,Mg,84.1,,,,,,,,,,,,,,,Impregnation,1073,0.91,0.09,10.0,1.0,,100.0,16.0,,,,85.0,13.6,,,,,
,Li,62.3,Zr,37.7,,,,,,,,,,,,,,,Impregnation,1073,0.91,0.09,10.0,1.0,,50.0,4.0,,,,84.0,3.4,,,,,
,Zr,20.0,Mg,80.0,,,,,,,,,,,,,,,Impregnation,1073,0.91,0.09,10.0,1.0,,100.0,10.0,,,,55.0,5.5,,,,,
,Li,26.8,Zr,.4,Mg,72.80,,,,,,,,,,,,,Impregnation,1013,0.82,0.18,4.6,1.0,,100.0,20.0,,,,55.0,11.0,,,,,
409,K,9.0,Ni,1.1,Ca,89.90,,,,,,,,,,,,,Therm.decomp.,978,0.30,0.12,2.5,1.0,4.80,100.0,28.6,,,,46.2,13.2,,,,,
,K,9.0,Ni,1.1,Mg,89.90,,,,,,,,,,,,,Therm.decomp.,978,0.30,0.12,2.5,1.0,4.80,100.0,25.7,,,,26.1,6.7,,,,,
,Na,9.0,Ni,1.1,Mg,89.90,,,,,,,,,,,,,Therm.decomp.,978,0.30,0.12,2.5,1.0,4.80,100.0,19.3,,,,25.4,4.9,,,,,
,Li,9.0,Ni,1.1,Mg,89.90,,,,,,,,,,,,,Therm.decomp.,978,0.30,0.12,2.5,1.0,4.80,100.0,25.0,,,,36.6,9.2,,,,,
410,Sr,1.8,La,98.2,,,,,,,,,,,,,,,Impregnation,973,0.46,0.05,10.2,1.0,0.01,70.0,10.0,,,,72.0,7.2,,,,,
,Sr,1.8,La,98.2,,,,,,,,,,,,,,,Impregnation,998,0.46,0.05,10.2,1.0,0.01,70.0,15.0,,,,75.0,11.3,,,,,
,Sr,1.8,La,98.2,,,,,,,,,,,,,,,Impregnation,1023,0.46,0.05,10.2,1.0,0.01,70.0,16.0,,,,78.0,12.5,,,,,
411,Li,.4,Ca,99.6,,,,,,,,,,,,,,,Impregnation,1023,0.30,0.15,2.0,1.0,0.06,9.0,5.0,,,,55.0,2.8,,,,,
412,Mn,100.0,,,,,,,,,,,,,,,,,n.a.,1023,0.40,0.08,5.0,1.0,0.06,,11.5,,4.9,7.3,12.2,1.4,,,,,
,Na,10.0,Mn,90.0,,,,,,,,,,,,,,,Impregnation,1023,0.40,0.08,5.0,1.0,0.06,,11.5,,6.4,14.4,20.8,2.4,,,,,
,Nb,100.0,,,,,,,,,,,,,,,,,n.a.,1023,0.40,0.08,5.0,1.0,0.06,,3.5,,42.0,42.0,84.0,2.9,,,,,
,Ca,5.0,Nb,95.0,,,,,,,,,,,,,,,Impregnation,1023,0.40,0.08,5.0,1.0,0.06,,2.8,,39.2,44.0,83.2,2.3,,,,,
,Ce,100.0,,,,,,,,,,,,,,,,,n.a.,1023,0.40,0.08,5.0,1.0,0.06,,10.5,,2.5,4.8,7.3,0.8,,,,,
,La,100.0,,,,,,,,,,,,,,,,,n.a.,1023,0.40,0.08,5.0,1.0,0.06,,17.3,,31.0,10.0,41.0,7.1,,,,,
,Na,1.0,La,99.0,,,,,,,,,,,,,,,Impregnation,1023,0.40,0.08,5.0,1.0,0.06,,17.4,,21.0,36.5,57.5,10.0,,,,,
,Zn,100.0,,,,,,,,,,,,,,,,,n.a.,1023,0.40,0.08,5.0,1.0,0.06,,18.6,,32.1,27.4,59.5,11.1,,,,,
,Na,1.0,La,99.0,,,,,,,,,,,,,,,Impregnation,923,0.40,0.08,5.0,1.0,0.06,62.0,10.1,,8.9,23.5,32.4,3.3,,,,,
,Na,3.0,La,97.0,,,,,,,,,,,,,,,Impregnation,923,0.40,0.08,5.0,1.0,0.06,34.4,8.1,,10.1,34.4,44.5,3.6,,,,,
,Na,5.0,La,95.0,,,,,,,,,,,,,,,Impregnation,923,0.40,0.08,5.0,1.0,0.06,30.2,9.5,,13.3,44.6,57.9,5.5,,,,,
,Na,10.0,La,90.0,,,,,,,,,,,,,,,Impregnation,923,0.40,0.08,5.0,1.0,0.06,21.4,4.8,,9.4,43.8,53.2,2.6,,,,,
,Na,20.0,La,80.0,,,,,,,,,,,,,,,Impregnation,923,0.40,0.08,5.0,1.0,0.06,9.3,3.0,,7.3,46.6,53.9,1.6,,,,,
413,Bi,66.7,Ge,33.3,,,,,,,,,,,,,,,Therm.decomp.,1053,0.30,0.15,2.0,1.0,1.80,,5.0,,25.0,35.0,60.0,3.0,,,,,
,Bi,57.1,Ge,42.9,,,,,,,,,,,,,,,Therm.decomp.,1053,0.30,0.15,2.0,1.0,1.80,,5.0,,15.0,28.0,43.0,2.2,,,,,
414,Sm,.2,,,,,,,,,,,,Si,99.8,,,,Pyrolysis,1123,0.85,0.15,5.7,1.0,3.20,80.0,19.0,,,,48.0,9.1,,,,,
,Sm,.8,,,,,,,,,,,,Si,99.2,,,,Pyrolysis,1123,0.85,0.15,5.7,1.0,3.20,95.0,27.0,,,,49.0,13.2,,,,,
,Sm,1.6,,,,,,,,,,,,Si,98.4,,,,Pyrolysis,1123,0.85,0.15,5.7,1.0,3.20,95.0,35.0,,,,22.0,7.7,,,,,
,Sm,.8,,,,,,,B,49.6,N,49.6,,,,,,,Pyrolysis,1123,0.85,0.15,5.7,1.0,3.20,99.0,23.0,,,,50.0,11.5,,,,,
,Sm,.8,,,,,,,,,N,49.6,,Zr,49.6,,,,Pyrolysis,1123,0.85,0.15,5.7,1.0,2.40,99.0,17.0,,,,48.0,8.2,,,,,
,Sm,.8,,,,,,,,,N,49.6,,Si,49.6,,,,Pyrolysis,1123,0.85,0.15,5.7,1.0,4.00,99.0,21.0,,,,49.0,10.3,,,,,
415,Li,5.1,Ti,94.9,,,,,,,,,,,,,,,Therm.decomp.,1073,0.03,0.03,1.0,1.0,4.00,,45.0,,,,58.0,26.1,,,,,
,Li,5.1,Zn,94.9,,,,,,,,,,,,,,,Therm.decomp.,1073,0.03,0.03,1.0,1.0,8.00,,25.0,,,,32.0,8.0,,,,,
416,Sm,100.0,,,,,,,,,,,,,,,,,Precipitation,973,0.13,0.07,2.0,1.0,0.80,45.7,25.5,,14.7,10.4,25.1,6.4,,,,,
,Nd,100.0,,,,,,,,,,,,,,,,,Precipitation,973,0.13,0.07,2.0,1.0,0.80,65.7,28.6,,14.5,16.5,31.0,8.9,,,,,
,La,100.0,,,,,,,,,,,,,,,,,Precipitation,973,0.13,0.07,2.0,1.0,0.80,46.9,26.9,,12.3,11.2,23.5,6.3,,,,,
,Sm,50.0,Li,50.0,,,,,,,,,,,,,,,Precipitation,973,0.13,0.07,2.0,1.0,0.80,50.3,31.9,,4.6,24.1,28.7,9.2,,,,,
,Nd,50.0,Li,50.0,,,,,,,,,,,,,,,Precipitation,973,0.13,0.07,2.0,1.0,0.80,56.1,30.4,,14.0,24.0,38.0,11.6,,,,,
,La,50.0,Li,50.0,,,,,,,,,,,,,,,Precipitation,973,0.13,0.07,2.0,1.0,0.80,39.0,17.7,,13.1,29.8,42.9,7.6,,,,,
,Sm,50.0,Na,50.0,,,,,,,,,,,,,,,Precipitation,973,0.13,0.07,2.0,1.0,0.80,59.8,30.4,,6.4,25.1,31.5,9.6,,,,,
,Nd,50.0,Na,50.0,,,,,,,,,,,,,,,Precipitation,973,0.13,0.07,2.0,1.0,0.80,74.8,36.8,,8.4,25.5,33.9,12.5,,,,,
,La,50.0,Na,50.0,,,,,,,,,,,,,,,Precipitation,973,0.13,0.07,2.0,1.0,0.80,52.7,30.3,,11.3,21.1,32.4,9.8,,,,,
,Sm,50.0,,,,,,,Cl,50.0,,,,,,,,,Therm.decomp.,948,0.13,0.07,2.0,1.0,0.80,61.4,24.8,,21.8,18.7,40.5,10.0,,,,,
,Nd,50.0,,,,,,,Cl,50.0,,,,,,,,,Therm.decomp.,948,0.13,0.07,2.0,1.0,0.80,59.5,27.5,,12.1,6.8,18.9,5.2,,,,,
,La,50.0,,,,,,,Cl,50.0,,,,,,,,,Therm.decomp.,948,0.13,0.07,2.0,1.0,0.80,49.7,29.5,,9.8,9.5,19.3,5.7,,,,,
,Sm,50.0,,,,,,,Br,50.0,,,,,,,,,Therm.decomp.,948,0.13,0.07,2.0,1.0,0.80,90.0,33.8,,36.8,1.7,38.5,13.0,,,,,
,Nd,50.0,,,,,,,Br,50.0,,,,,,,,,Therm.decomp.,948,0.13,0.07,2.0,1.0,0.80,99.9,32.3,,14.8,10.3,25.1,8.1,,,,,
,La,50.0,,,,,,,Br,50.0,,,,,,,,,Therm.decomp.,948,0.13,0.07,2.0,1.0,0.80,49.0,24.6,,37.5,5.2,42.7,10.5,,,,,
417,Li,68.9,Ti,31.1,,,,,,,,,,,,,,,Impregnation,1023,0.32,0.08,4.0,1.0,0.15,,10.0,,,,73.5,7.4,,,,,
,Li,56.6,la,21.7,Ti,21.70,,,,,,,,,,,,,Impregnation,1023,0.32,0.08,4.0,1.0,0.15,,18.6,,,,75.3,14.0,,,,,
,Li,58.0,Ti,42.0,,,,,,,,,,,,,,,Impregnation,1023,0.32,0.08,4.0,1.0,0.15,,18.9,,,,69.7,13.2,,,,,
418,Sm,100.0,,,,,,,,,,,,,,,,,n.a.,973,0.18,0.01,20.2,1.0,2.40,66.9,5.4,,33.3,52.6,85.9,4.6,,,,,
,Sm,100.0,,,,,,,,,,,,,,,,,n.a.,1023,0.18,0.04,5.2,1.0,2.40,77.4,15.1,,37.2,23.4,60.6,9.2,,,,,
419,Al,10.0,La,90.0,,,,,,,,,,,,,,,Pyrolysis,983,0.50,0.11,4.8,1.0,0.45,,25.0,,,,47.0,11.8,,,,,
420,Sb,100.0,,,,,,,,,,,,,,,,,Therm.decomp.,1053,0.50,0.11,4.5,1.0,0.33,,3.7,,,,55.0,2.0,,,,,
,K,2.5,Sb,97.5,,,,,,,,,,,,,,,Therm.decomp.,1053,0.50,0.11,4.5,1.0,0.33,,3.5,,,,40.0,1.4,,,,,
,K,5.0,Sb,95.0,,,,,,,,,,,,,,,Therm.decomp.,1053,0.50,0.11,4.5,1.0,0.33,,4.9,,,,52.0,2.5,,,,,
,K,33.0,Sb,67.0,,,,,,,,,,,,,,,Therm.decomp.,1053,0.50,0.11,4.5,1.0,0.33,,8.8,,,,16.0,1.4,,,,,
,K,50.0,Sb,50.0,,,,,,,,,,,,,,,Therm.decomp.,1053,0.50,0.11,4.5,1.0,0.33,,8.3,,,,7.0,0.6,,,,,
,K,66.0,Sb,34.0,,,,,,,,,,,,,,,Therm.decomp.,1053,0.50,0.11,4.5,1.0,0.33,,7.5,,,,30.0,2.3,,,,,
,Sb,50.6,,,,,,,,,,,,Si,49.4,,,,Precipitation,1053,0.50,0.11,4.5,1.0,0.33,,3.8,,,,48.0,1.8,,,,,
,K,5.0,Sb,50.6,,,,,,,,,,Si,44.4,,,,Precipitation,1053,0.50,0.11,4.5,1.0,0.33,,4.3,,,,57.0,2.5,,,,,
421,Pr,100.0,,,,,,,,,,,,,,,,,n.a.,1098,0.5,0.11,4.8,1.0,1.50,,99.0,,,,0.0,0.0,,,,,
,Tb,100.0,,,,,,,,,,,,,,,,,n.a.,1098,0.5,0.11,4.8,1.0,1.50,,74.6,,,,0.4,0.3,,,,,
,Ce,100.0,,,,,,,,,,,,,,,,,n.a.,1098,0.5,0.11,4.8,1.0,1.50,,39.0,,,,0.0,0.0,,,,,
,Na,23.8,Pr,76.2,,,,,,,,,,,,,,,Impregnation,1048,0.5,0.11,4.8,1.0,1.50,,27.5,,,,70.3,19.3,,,,,
,Na,23.8,Tb,76.2,,,,,,,,,,,,,,,Impregnation,1048,0.5,0.11,4.8,1.0,1.50,,20.1,,,,59.0,11.9,,,,,
,Na,23.8,Ce,76.2,,,,,,,,,,,,,,,Impregnation,1048,0.5,0.11,4.8,1.0,1.50,,1.8,,,,47.7,0.9,,,,,
,K,23.8,Pr,76.2,,,,,,,,,,,,,,,Impregnation,1048,0.5,0.11,4.8,1.0,1.50,,28.6,,,,50.9,14.6,,,,,
,Li,23.8,Pr,76.2,,,,,,,,,,,,,,,Impregnation,1048,0.5,0.11,4.8,1.0,1.50,,8.2,,,,89.4,7.3,,,,,
,Ag,23.8,Pr,76.2,,,,,,,,,,,,,,,Impregnation,1048,0.5,0.11,4.8,1.0,1.50,,41.0,,,,1.0,0.4,,,,,
,Mg,23.8,Pr,76.2,,,,,,,,,,,,,,,Impregnation,1048,0.5,0.11,4.8,1.0,1.50,,40.0,,,,3.0,1.2,,,,,
,Ca,23.8,Pr,76.2,,,,,,,,,,,,,,,Impregnation,1048,0.5,0.11,4.8,1.0,1.50,,20.0,,,,13.0,2.6,,,,,
,Bi,23.8,Pr,76.2,,,,,,,,,,,,,,,Impregnation,1048,0.5,0.11,4.8,1.0,1.50,,32.0,,,,16.0,5.1,,,,,
,Sr,23.8,Pr,76.2,,,,,,,,,,,,,,,Impregnation,1048,0.5,0.11,4.8,1.0,1.50,,13.0,,,,24.0,3.1,,,,,
,In,23.8,Pr,76.2,,,,,,,,,,,,,,,Impregnation,1048,0.5,0.11,4.8,1.0,1.50,,1.5,,,,28.0,0.4,,,,,
